Repository: peterzm/ai-imaging-portfolio

# 3D MicroCT Subvolume Analysis for Quantitative Porosity and Resin Characterization

This project analyzes a real 3D microCT subvolume extracted from a mortar sample.

## Project overview

The input data consist of a cropped 3D microCT subvolume:

```text
Volume shape: 435 × 178 × 202 voxels
Axis order: Z, Y, X
Voxel size: 80 µm
Data type: 8-bit grayscale TIFF stack
```

The analyzed subvolume corresponds to an internal region of a larger cylindrical mortar sample.  
The reduced size makes the dataset lightweight enough for local processing while preserving real 3D microstructural information.

---

File: projects/02_microct_subvolume_3d_analysis/results/components_3d.csv (part 2 of 15)
phase,label_3d,volume_voxels,volume_mm3,equivalent_diameter_voxels,equivalent_diameter_um,centroid_z_pixels,centroid_y_pixels,centroid_x_pixels,centroid_z_mm,centroid_y_mm,centroid_x_mm,bbox_z_pixels,bbox_y_pixels,bbox_x_pixels,bbox_z_mm,bbox_y_mm,bbox_x_mm,longest_axis_bbox_pixels,intermediate_axis_bbox_pixels,shortest_axis_bbox_pixels,elongation_bbox,flatness_bbox,extent_3d,mean_intensity,min_intensity,max_intensity
pores,6697,207.0,0.10598400000000002,7.339343952631513,587.147516210521,242.45410628019323,152.05797101449275,179.77777777777777,19.396328502415457,12.16463768115942,14.382222222222222,7,8,7,0.56,0.64,0.56,8.0,7.0,7.0,1.1428571428571428,1.1428571428571428,0.5280612244897959,55.7487922705314,29.0,87.0
pores,6724,10693.0,5.474816000000001,27.333819035920236,2186.705522873619,253.08790797718135,80.36678200692042,91.34153184326195,20.24703263817451,6.429342560553634,7.307322547460956,27,27,29,2.16,2.16,2.32,29.0,27.0,27.0,1.0740740740740742,1.0740740740740742,0.5057944278889361,43.137940708874964,11.0,87.0
pores,6863,87.0,0.04454400000000001,5.497605134632529,439.80841077060234,245.55172413793105,151.0344827586207,40.804597701149426,19.644137931034486,12.082758620689656,3.264367816091954,6,5,5,0.48,0.4,0.4,6.0,5.0,5.0,1.2,1.2,0.58,57.81609195402299,24.0,87.0
pores,6954,83.0,0.042496000000000006,5.412025364749767,432.96202917998136,247.9879518072289,49.04819277108434,66.95180722891567,19.839036144578312,3.923855421686747,5.356144578313254,5,5,5,0.4,0.4,0.4,5.0,5.0,5.0,1.0,1.0,0.664,55.626506024096386,31.0,85.0
pores,6991,114.0,0.05836800000000001,6.015920332305007,481.2736265844006,250.01754385964912,106.1842105263158,64.51754385964912,20.00140350877193,8.494736842105263,5.16140350877193,6,6,6,0.48,0.48,0.48,6.0,6.0,6.0,1.0,1.0,0.5277777777777778,58.3421052631579,23.0,87.0
pores,7048,159.0,0.08140800000000001,6.721499448528673,537.7199558822939,251.61006289308176,41.930817610062896,186.66037735849056,20.128805031446543,3.354465408805032,14.932830188679246,6,7,7,0.48,0.56,0.56,7.0,7.0,6.0,1.1666666666666667,1.0,0.5408163265306123,56.36477987421384,31.0,87.0
pores,7060,83.0,0.042496000000000006,5.412025364749767,432.96202917998136,250.72289156626505,109.44578313253012,121.60240963855422,20.057831325301205,8.75566265060241,9.728192771084338,5,6,6,0.4,0.48,0.48,6.0,6.0,5.0,1.2,1.0,0.46111111111111114,56.44578313253012,25.0,87.0
pores,7071,95.0,0.04864000000000001,5.661197779576941,452.8958223661553,251.42105263157896,174.45263157894738,126.73684210526316,20.113684210526316,13.95621052631579,10.138947368421054,6,6,7,0.48,0.48,0.56,7.0,6.0,6.0,1.1666666666666667,1.1666666666666667,0.376984126984127,58.89473684210526,35.0,86.0
pores,7096,361.0,0.18483200000000002,8.834246772957831,706.7397418366265,253.81994459833794,116.77008310249307,125.86149584487535,20.305595567867037,9.341606648199447,10.068919667590029,9,9,9,0.72,0.72,0.72,9.0,9.0,9.0,1.0,1.0,0.49519890260631,53.70360110803324,26.0,87.0
pores,7216,122.0,0.06246400000000001,6.153474465532757,492.2779572426206,256.3360655737705,56.18852459016394,129.63934426229508,20.50688524590164,4.495081967213115,10.371147540983607,6,6,6,0.48,0.48,0.48,6.0,6.0,6.0,1.0,1.0,0.5648148148148148,56.76229508196721,34.0,86.0
pores,7251,110.0,0.05632000000000001,5.944719320868062,475.57754566944493,257.04545454545456,54.00909090909091,91.47272727272727,20.563636363636366,4.3207272727272725,7.317818181818182,6,5,6,0.48,0.4,0.48,6.0,6.0,5.0,1.2,1.0,0.6111111111111112,58.59090909090909,23.0,85.0
pores,7266,90.0,0.04608000000000001,5.560083268891276,444.8066615113021,256.8222222222222,118.03333333333333,166.24444444444444,20.545777777777776,9.442666666666666,13.299555555555555,5,5,6,0.4,0.4,0.48,6.0,5.0,5.0,1.2,1.2,0.6,59.78888888888889,35.0,87.0
pores,7284,111.0,0.05683200000000001,5.962679307090674,477.01434456725394,258.02702702702703,41.270270270270274,196.33333333333334,20.642162162162162,3.301621621621622,15.706666666666667,5,6,6,0.4,0.48,0.48,6.0,6.0,5.0,1.2,1.0,0.6166666666666667,57.108108108108105,25.0,86.0
pores,7295,124.0,0.06348800000000002,6.1869179183107725,494.9534334648618,258.44354838709677,109.54032258064517,120.06451612903226,20.675483870967742,8.763225806451613,9.605161290322581,6,6,7,0.48,0.48,0.56,7.0,6.0,6.0,1.1666666666666667,1.1666666666666667,0.49206349206349204,57.12096774193548,28.0,87.0
pores,7369,157.0,0.08038400000000001,6.693198063015236,535.4558450412189,261.30573248407643,102.78343949044586,51.1656050955414,20.904458598726116,8.222675159235669,4.093248407643312,7,7,7,0.56,0.56,0.56,7.0,7.0,7.0,1.0,1.0,0.4577259475218659,55.28025477707006,27.0,87.0
pores,7423,215.0,0.11008000000000003,7.432700144648346,594.6160115718677,262.1441860465116,109.24186046511628,56.627906976744185,20.971534883720928,8.739348837209302,4.530232558139535,7,7,8,0.56,0.56,0.64,8.0,7.0,7.0,1.1428571428571428,1.1428571428571428,0.548469387755102,54.83720930232558,27.0,87.0
pores,7479,87.0,0.04454400000000001,5.497605134632529,439.80841077060234,261.97701149425285,143.5632183908046,169.66666666666666,20.95816091954023,11.485057471264367,13.573333333333332,5,6,6,0.4,0.48,0.48,6.0,6.0,5.0,1.2,1.0,0.48333333333333334,58.827586206896555,32.0,86.0
pores,7491,238.0,0.12185600000000002,7.688815591542102,615.1052473233682,264.78991596638656,3.936974789915966,178.96638655462183,21.183193277310924,0.3149579831932773,14.317310924369748,8,8,7,0.64,0.64,0.56,8.0,8.0,7.0,1.1428571428571428,1.0,0.53125,54.44957983193277,25.0,87.0
pores,7550,82.0,0.04198400000000001,5.390202444799826,431.21619558398606,263.9146341463415,60.02439024390244,48.91463414634146,21.11317073170732,4.801951219512195,3.913170731707317,5,5,5,0.4,0.4,0.4,5.0,5.0,5.0,1.0,1.0,0.656,59.98780487804878,38.0,83.0
pores,7595,396.0,0.20275200000000004,9.110988977026786,728.8791181621428,266.6439393939394,82.01010101010101,139.87373737373738,21.331515151515152,6.560808080808081,11.18989898989899,9,9,9,0.72,0.72,0.72,9.0,9.0,9.0,1.0,1.0,0.5432098765432098,54.255050505050505,21.0,87.0
pores,7601,92.0,0.04710400000000001,5.600967702383306,448.0774161906645,265.2282608695652,102.84782608695652,132.92391304347825,21.218260869565217,8.227826086956522,10.63391304347826,6,6,5,0.48,0.48,0.4,6.0,6.0,5.0,1.2,1.0,0.5111111111111111,59.69565217391305,31.0,87.0
pores,7840,134.0,0.06860800000000002,6.3489522192239995,507.91617753791996,272.65671641791045,70.91791044776119,22.597014925373134,21.812537313432838,5.673432835820895,1.8077611940298508,6,7,6,0.48,0.56,0.48,7.0,6.0,6.0,1.1666666666666667,1.1666666666666667,0.5317460317460317,54.514925373134325,23.0,87.0
pores,7848,114.0,0.05836800000000001,6.015920332305007,481.2736265844006,272.86842105263156,114.48245614035088,5.666666666666667,21.829473684210527,9.15859649122807,0.45333333333333337,6,6,6,0.48,0.48,0.48,6.0,6.0,6.0,1.0,1.0,0.5277777777777778,57.026315789473685,25.0,87.0
pores,7935,143.0,0.07321600000000002,6.488024358591253,519.0419486873002,276.4195804195804,1.979020979020979,35.52447552447553,22.113566433566433,0.15832167832167832,2.8419580419580424,7,6,6,0.56,0.48,0.48,7.0,6.0,6.0,1.1666666666666667,1.1666666666666667,0.5674603174603174,54.68531468531469,24.0,87.0
pores,7971,107.0,0.054784000000000006,5.890177536797923,471.2142029438338,275.8317757009346,173.6448598130841,15.700934579439252,22.06654205607477,13.891588785046729,1.2560747663551401,6,6,6,0.48,0.48,0.48,6.0,6.0,6.0,1.0,1.0,0.49537037037037035,56.467289719626166,35.0,87.0
pores,7987,561.0,0.28723200000000004,10.232649057053917,818.6119245643134,278.6060606060606,91.99643493761141,175.18716577540107,22.28848484848485,7.359714795008913,14.014973262032086,10,11,10,0.8,0.88,0.8,11.0,10.0,10.0,1.1,1.1,0.51,52.75222816399287,23.0,87.0
pores,8117,150.0,0.07680000000000001,6.592207650508867,527.3766120407093,280.3066666666667,53.626666666666665,143.54666666666665,22.424533333333333,4.290133333333333,11.483733333333332,7,6,6,0.56,0.48,0.48,7.0,6.0,6.0,1.1666666666666667,1.1666666666666667,0.5952380952380952,58.02,34.0,87.0
pores,8217,197.0,0.10086400000000002,7.219202121944973,577.5361697555978,283.0761421319797,33.28934010152284,9.279187817258883,22.646091370558374,2.6631472081218273,0.7423350253807106,7,7,7,0.56,0.56,0.56,7.0,7.0,7.0,1.0,1.0,0.5743440233236151,54.65482233502538,16.0,87.0
pores,8229,106.0,0.05427200000000001,5.871770611970455,469.7416489576364,282.3301886792453,78.38679245283019,1.471698113207547,22.586415094339625,6.270943396226415,0.11773584905660377,6,6,5,0.48,0.48,0.4,6.0,6.0,5.0,1.2,1.0,0.5888888888888889,58.283018867924525,29.0,86.0
pores,8269,112.0,0.057344000000000006,5.980531746873981,478.4425397499185,283.92857142857144,146.9375,158.49107142857142,22.714285714285715,11.755,12.679285714285713,6,6,6,0.48,0.48,0.48,6.0,6.0,6.0,1.0,1.0,0.5185185185185185,58.339285714285715,30.0,87.0
pores,8287,95.0,0.04864000000000001,5.661197779576941,452.8958223661553,289.6421052631579,24.873684210526317,112.97894736842105,23.17136842105263,1.9898947368421054,9.038315789473684,12,9,9,0.96,0.72,0.72,12.0,9.0,9.0,1.3333333333333333,1.3333333333333333,0.09773662551440329,64.6421052631579,36.0,87.0
pores,8306,192.0,0.09830400000000002,7.157601831517195,572.6081465213756,285.1822916666667,152.89583333333334,10.822916666666666,22.814583333333335,12.231666666666667,0.8658333333333333,7,7,7,0.56,0.56,0.56,7.0,7.0,7.0,1.0,1.0,0.5597667638483965,56.375,25.0,87.0
pores,8437,166.0,0.08499200000000001,6.818724679613211,545.4979743690568,288.0,90.6144578313253,9.060240963855422,23.04,7.249156626506024,0.7248192771084339,7,6,7,0.56,0.48,0.56,7.0,7.0,6.0,1.1666666666666667,1.0,0.564625850340136,57.34939759036145,25.0,85.0
pores,8714,83.0,0.042496000000000006,5.412025364749767,432.96202917998136,293.8072289156627,33.024096385542165,21.951807228915662,23.504578313253013,2.6419277108433734,1.756144578313253,6,5,5,0.48,0.4,0.4,6.0,5.0,5.0,1.2,1.2,0.5533333333333333,57.57831325301205,27.0,85.0
pores,8747,261.0,0.13363200000000003,7.928918643143567,634.3134914514853,294.5057471264368,156.36398467432952,35.04980842911878,23.560459770114946,12.509118773946362,2.8039846743295023,8,8,8,0.64,0.64,0.64,8.0,8.0,8.0,1.0,1.0,0.509765625,54.827586206896555,25.0,87.0
pores,8850,223.0,0.11417600000000001,7.523768315837395,601.9014652669916,297.8609865470852,28.717488789237667,14.95067264573991,23.828878923766815,2.2973991031390133,1.1960538116591928,8,8,7,0.64,0.64,0.56,8.0,8.0,7.0,1.1428571428571428,1.0,0.49776785714285715,54.54260089686099,32.0,87.0
pores,8897,84.0,0.043008000000000005,5.43367369666554,434.6938957332432,297.2261904761905,60.345238095238095,199.89285714285714,23.77809523809524,4.827619047619048,15.991428571428571,6,6,4,0.48,0.48,0.32,6.0,6.0,4.0,1.5,1.0,0.5833333333333334,57.01190476190476,27.0,86.0
pores,9167,88.0,0.045056000000000006,5.518588563740668,441.4870850992534,304.07954545454544,87.57954545454545,166.0,24.326363636363634,7.006363636363637,13.280000000000001,5,6,5,0.4,0.48,0.4,6.0,5.0,5.0,1.2,1.2,0.5866666666666667,59.60227272727273,33.0,87.0
pores,9369,148.0,0.07577600000000001,6.562777760167609,525.0222208134087,310.5945945945946,64.45945945945945,164.68243243243242,24.847567567567566,5.1567567567567565,13.174594594594595,6,7,7,0.48,0.56,0.56,7.0,7.0,6.0,1.1666666666666667,1.0,0.5034013605442177,57.66891891891892,31.0,87.0
pores,9576,350.0,0.17920000000000003,8.74359045590235,699.487236472188,316.01142857142855,146.55428571428573,12.622857142857143,25.280914285714285,11.724342857142858,1.0098285714285715,9,10,9,0.72,0.8,0.72,10.0,9.0,9.0,1.1111111111111112,1.1111111111111112,0.43209876543209874,53.83714285714286,21.0,87.0
pores,10284,97.0,0.04966400000000001,5.700649908033096,456.0519926426477,332.1855670103093,19.804123711340207,92.26804123711341,26.574845360824742,1.5843298969072166,7.381443298969073,6,6,6,0.48,0.48,0.48,6.0,6.0,6.0,1.0,1.0,0.44907407407407407,59.28865979381443,35.0,87.0
pores,10561,190.0,0.09728000000000002,7.132662250107105,570.6129800085683,337.66315789473686,160.0,183.55789473684212,27.013052631578947,12.8,14.68463157894737,7,7,8,0.56,0.56,0.64,8.0,7.0,7.0,1.1428571428571428,1.1428571428571428,0.4846938775510204,55.82105263157895,33.0,87.0
pores,10592,481.0,0.24627200000000005,9.721101656163935,777.6881324931148,342.3451143451143,75.97505197505197,87.0914760914761,27.387609147609147,6.078004158004157,6.9673180873180875,12,10,9,0.96,0.8,0.72,12.0,10.0,9.0,1.3333333333333333,1.2,0.44537037037037036,53.49272349272349,24.0,87.0
pores,10644,164.0,0.08396800000000001,6.791229523398108,543.2983618718487,340.3353658536585,100.26219512195122,37.36585365853659,27.226829268292683,8.020975609756098,2.989268292682927,7,7,7,0.56,0.56,0.56,7.0,7.0,7.0,1.0,1.0,0.478134110787172,55.24390243902439,29.0,87.0
pores,10786,185.0,0.09472000000000001,7.0695380347374215,565.5630427789937,342.6972972972973,175.22702702702702,23.18918918918919,27.415783783783787,14.018162162162161,1.8551351351351353,8,6,8,0.64,0.48,0.64,8.0,8.0,6.0,1.3333333333333333,1.0,0.4817708333333333,54.28648648648649,21.0,86.0
pores,10866,177.0,0.09062400000000001,6.966129569086082,557.2903655268865,346.8305084745763,160.954802259887,42.76271186440678,27.746440677966103,12.87638418079096,3.4210169491525426,10,10,10,0.8,0.8,0.8,10.0,10.0,10.0,1.0,1.0,0.177,69.6045197740113,38.0,87.0
pores,11463,82.0,0.04198400000000001,5.390202444799826,431.21619558398606,354.9024390243902,129.97560975609755,7.890243902439025,28.392195121951218,10.398048780487805,0.631219512195122,5,5,5,0.4,0.4,0.4,5.0,5.0,5.0,1.0,1.0,0.656,57.90243902439025,33.0,86.0
pores,11690,108.0,0.05529600000000001,5.908470131056179,472.67761048449427,359.48148148148147,159.12962962962962,62.851851851851855,28.758518518518517,12.73037037037037,5.028148148148149,6,6,6,0.48,0.48,0.48,6.0,6.0,6.0,1.0,1.0,0.5,59.55555555555556,36.0,87.0
pores,11710,111.0,0.05683200000000001,5.962679307090674,477.01434456725394,360.26126126126127,69.009009009009,107.82882882882883,28.820900900900902,5.52072072072072,8.626306306306306,6,7,6,0.48,0.56,0.48,7.0,6.0,6.0,1.1666666666666667,1.1666666666666667,0.44047619047619047,60.04504504504504,27.0,87.0
pores,11713,84.0,0.043008000000000005,5.43367369666554,434.6938957332432,359.98809523809524,76.9047619047619,101.89285714285714,28.79904761904762,6.152380952380952,8.151428571428571,5,6,5,0.4,0.48,0.4,6.0,5.0,5.0,1.2,1.2,0.56,58.88095238095238,38.0,84.0
pores,11718,115.0,0.05888000000000001,6.033459557881385,482.67676463051083,363.30434782608694,90.17391304347827,165.28695652173914,29.064347826086955,7.213913043478262,13.222956521739132,11,8,9,0.88,0.64,0.72,11.0,9.0,8.0,1.375,1.2222222222222223,0.1452020202020202,72.82608695652173,45.0,87.0
pores,11758,92.0,0.04710400000000001,5.600967702383306,448.0774161906645,360.8695652173913,29.108695652173914,39.41304347826087,28.869565217391305,2.3286956521739133,3.1530434782608694,5,5,6,0.4,0.4,0.48,6.0,5.0,5.0,1.2,1.2,0.6133333333333333,59.92391304347826,27.0,86.0
pores,11776,117.0,0.05990400000000001,6.068235308895068,485.4588247116055,361.8205128205128,67.71794871794872,143.35042735042734,28.945641025641027,5.417435897435897,11.468034188034187,6,6,6,0.48,0.48,0.48,6.0,6.0,6.0,1.0,1.0,0.5416666666666666,57.9059829059829,29.0,87.0
pores,11835,132.0,0.067584,6.317206927705878,505.37655421647025,362.5530303030303,61.878787878787875,71.70454545454545,29.004242424242424,4.95030303030303,5.736363636363636,6,7,6,0.48,0.56,0.48,7.0,6.0,6.0,1.1666666666666667,1.1666666666666667,0.5238095238095238,58.06818181818182,34.0,87.0
pores,12340,83.0,0.042496000000000006,5.412025364749767,432.96202917998136,371.3975903614458,25.301204819277107,104.4578313253012,29.711807228915664,2.0240963855421685,8.356626506024096,6,6,6,0.48,0.48,0.48,6.0,6.0,6.0,1.0,1.0,0.38425925925925924,58.81927710843374,33.0,87.0
pores,12408,327.0,0.16742400000000002,8.547708637567618,683.8166910054094,373.8868501529052,53.4434250764526,73.64831804281346,29.910948012232417,4.275474006116208,5.891865443425076,9,8,9,0.72,0.64,0.72,9.0,9.0,8.0,1.125,1.0,0.5046296296296297,53.86850152905199,24.0,86.0
pores,12690,170.0,0.08704000000000002,6.873059437985092,549.8447550388074,377.70588235294116,60.73529411764706,161.5,30.216470588235293,4.858823529411764,12.92,7,7,6,0.56,0.56,0.48,7.0,7.0,6.0,1.1666666666666667,1.0,0.5782312925170068,55.39411764705882,27.0,87.0
pores,12697,105.0,0.05376000000000001,5.853247553205011,468.2598042564009,377.14285714285717,76.03809523809524,127.62857142857143,30.171428571428574,6.083047619047619,10.210285714285716,6,6,6,0.48,0.48,0.48,6.0,6.0,6.0,1.0,1.0,0.4861111111111111,55.95238095238095,30.0,87.0
pores,12791,595.0,0.3046400000000001,10.435328246215734,834.8262596972587,381.54789915966387,34.56638655462185,175.42016806722688,30.52383193277311,2.7653109243697482,14.033613445378151,10,13,10,0.8,1.04,0.8,13.0,10.0,10.0,1.3,1.3,0.4576923076923077,50.457142857142856,20.0,87.0
pores,12807,85.0,0.04352000000000001,5.455150891048748,436.4120712838999,380.2,94.97647058823529,162.24705882352941,30.416,7.598117647058823,12.979764705882353,9,13,10,0.72,1.04,0.8,13.0,10.0,9.0,1.4444444444444444,1.3,0.07264957264957266,82.29411764705883,70.0,87.0
pores,12987,297.0,0.15206400000000003,8.277882845611002,662.2306276488802,383.27272727272725,124.62626262626263,191.44444444444446,30.66181818181818,9.970101010101011,15.315555555555557,8,8,8,0.64,0.64,0.64,8.0,8.0,8.0,1.0,1.0,0.580078125,54.35690235690236,30.0,87.0
pores,13006,1762.0,0.9021440000000002,14.985426017462292,1198.8340813969833,387.45232690124857,5.85527809307605,74.29682179341657,30.996186152099884,0.468422247446084,5.943745743473325,14,14,16,1.12,1.12,1.28,16.0,14.0,14.0,1.1428571428571428,1.1428571428571428,0.5618622448979592,50.09591373439274,24.0,87.0
pores,13038,19456.0,9.961472000000002,33.36964950399115,2669.571960319292,397.02662417763156,108.37530838815789,132.2467619243421,31.762129934210524,8.670024671052632,10.579740953947368,34,39,38,2.72,3.12,3.04,39.0,38.0,34.0,1.1470588235294117,1.0263157894736843,0.3861236802413273,43.21962376644737,11.0,87.0
pores,13085,533.0,0.272896,10.05949538135948,804.7596305087584,386.5028142589118,77.79549718574108,162.82926829268294,30.920225140712947,6.223639774859286,13.026341463414635,10,10,10,0.8,0.8,0.8,10.0,10.0,10.0,1.0,1.0,0.533,54.570356472795496,31.0,87.0
pores,13173,312.0,0.15974400000000002,8.414958733670003,673.1966986936003,389.43589743589746,1.044871794871795,26.14423076923077,31.1548717948718,0.0835897435897436,2.0915384615384616,12,4,17,0.96,0.32,1.36,17.0,12.0,4.0,4.25,1.4166666666666667,0.38235294117647056,53.23397435897436,29.0,87.0
pores,13349,1226.0,0.6277120000000002,13.27895653281492,1062.3165226251936,392.84665579119087,41.93230016313214,52.549755301794455,31.42773246329527,3.3545840130505713,4.203980424143556,13,13,15,1.04,1.04,1.2,15.0,13.0,13.0,1.1538461538461537,1.1538461538461537,0.483629191321499,51.17373572593801,16.0,87.0
pores,13430,680.0,0.3481600000000001,10.910301782097497,872.8241425677998,393.8941176470588,55.766176470588235,175.11911764705883,31.511529411764705,4.461294117647059,14.009529411764706,11,11,11,0.88,0.88,0.88,11.0,11.0,11.0,1.0,1.0,0.5108940646130729,53.03529411764706,22.0,87.0
pores,13585,81.0,0.04147200000000001,5.368201373637897,429.4561098910317,394.2962962962963,93.5679012345679,114.79012345679013,31.543703703703706,7.485432098765432,9.183209876543211,8,9,8,0.64,0.72,0.64,9.0,8.0,8.0,1.125,1.125,0.140625,77.71604938271605,57.0,87.0
pores,13649,162.0,0.08294400000000002,6.763509910720959,541.0807928576767,400.45061728395063,18.808641975308642,76.59876543209876,32.03604938271605,1.5046913580246914,6.127901234567901,11,9,10,0.88,0.72,0.8,11.0,10.0,9.0,1.2222222222222223,1.1,0.16363636363636364,59.45061728395062,35.0,87.0
pores,13659,553.0,0.28313600000000005,10.183775958319657,814.7020766655726,398.5822784810127,99.31645569620254,172.88065099457503,31.886582278481015,7.9453164556962035,13.830452079566003,10,11,10,0.8,0.88,0.8,11.0,10.0,10.0,1.1,1.1,0.5027272727272727,54.1880650994575,27.0,87.0
pores,14024,399.0,0.20428800000000003,9.133938668379978,730.7150934703982,405.9949874686717,7.664160401002507,14.172932330827068,32.47959899749374,0.6131328320802005,1.1338345864661654,9,10,9,0.72,0.8,0.72,10.0,9.0,9.0,1.1111111111111112,1.1111111111111112,0.4925925925925926,51.18295739348371,14.0,87.0
pores,14084,87.0,0.04454400000000001,5.497605134632529,439.80841077060234,406.9655172413793,48.57471264367816,76.50574712643679,32.55724137931035,3.885977011494253,6.120459770114943,9,10,8,0.72,0.8,0.64,10.0,9.0,8.0,1.25,1.1111111111111112,0.12083333333333333,78.96551724137932,60.0,87.0
pores,14134,135.0,0.06912000000000001,6.364706507682331,509.1765206145865,410.24444444444447,25.51851851851852,92.71111111111111,32.81955555555556,2.0414814814814815,7.416888888888889,14,12,12,1.12,0.96,0.96,14.0,12.0,12.0,1.1666666666666667,1.1666666666666667,0.06696428571428571,76.34814814814816,51.0,87.0
pores,14136,114.0,0.05836800000000001,6.015920332305007,481.2736265844006,407.4736842105263,27.31578947368421,80.85087719298245,32.59789473684211,2.185263157894737,6.468070175438596,7,9,10,0.56,0.72,0.8,10.0,9.0,7.0,1.4285714285714286,1.1111111111111112,0.18095238095238095,75.78947368421052,55.0,87.0
pores,14234,573.0,0.293376,10.30509500246006,824.4076001968049,409.7731239092496,125.00523560209425,174.08376963350784,32.781849912739965,10.00041884816754,13.926701570680628,13,11,11,1.04,0.88,0.88,13.0,11.0,11.0,1.1818181818181819,1.1818181818181819,0.3642720915448188,55.682373472949386,23.0,87.0
pores,14292,97.0,0.04966400000000001,5.700649908033096,456.0519926426477,408.35051546391753,113.12371134020619,175.01030927835052,32.6680412371134,9.049896907216494,14.000824742268042,6,5,5,0.48,0.4,0.4,6.0,5.0,5.0,1.2,1.2,0.6466666666666666,59.63917525773196,34.0,86.0
pores,14306,1615.0,0.8268800000000002,14.556533631701466,1164.5226905361174,412.6520123839009,146.73808049535603,171.10278637770898,33.012160990712076,11.739046439628483,13.68822291021672,14,15,15,1.12,1.2,1.2,15.0,15.0,14.0,1.0714285714285714,1.0,0.5126984126984127,49.803095975232196,19.0,87.0
pores,14427,196.0,0.10035200000000001,7.20696616269135,576.557293015308,412.0357142857143,175.85714285714286,39.04081632653061,32.962857142857146,14.06857142857143,3.1232653061224487,9,5,9,0.72,0.4,0.72,9.0,9.0,5.0,1.8,1.0,0.4839506172839506,54.204081632653065,27.0,86.0
pores,14474,2470.0,1.2646400000000002,16.771276164473225,1341.702093157858,417.0591093117409,129.66963562753037,159.73805668016195,33.36472874493927,10.37357085020243,12.779044534412956,17,17,17,1.36,1.36,1.36,17.0,17.0,17.0,1.0,1.0,0.5027478119275391,48.205263157894734,16.0,87.0
pores,14489,126.0,0.06451200000000001,6.220003669960456,497.6002935968365,413.031746031746,1.1507936507936507,21.523809523809526,33.04253968253968,0.09206349206349206,1.721904761904762,8,4,8,0.64,0.32,0.64,8.0,8.0,4.0,2.0,1.0,0.4921875,57.3968253968254,39.0,87.0
pores,14516,147.0,0.07526400000000001,6.547963313035439,523.8370650428351,414.61224489795916,55.63265306122449,62.095238095238095,33.16897959183673,4.450612244897959,4.967619047619047,11,10,16,0.88,0.8,1.28,16.0,11.0,10.0,1.6,1.4545454545454546,0.08352272727272728,74.78911564625851,52.0,87.0
pores,14591,132.0,0.067584,6.317206927705878,505.37655421647025,414.4848484848485,41.833333333333336,84.72727272727273,33.158787878787884,3.346666666666667,6.778181818181819,7,10,9,0.56,0.8,0.72,10.0,9.0,7.0,1.4285714285714286,1.1111111111111112,0.20952380952380953,74.99242424242425,54.0,87.0
pores,14611,91.0,0.04659200000000001,5.580600367226721,446.4480293781377,415.2857142857143,91.50549450549451,185.5934065934066,33.222857142857144,7.320439560439561,14.847472527472528,8,9,10,0.64,0.72,0.8,10.0,9.0,8.0,1.25,1.1111111111111112,0.12638888888888888,75.96703296703296,57.0,87.0
pores,14733,5114.0,2.6183680000000003,21.37571746221508,1710.0573969772063,424.3791552600704,79.82577238951897,97.30484943292922,33.95033242080563,6.386061791161518,7.7843879546343375,21,34,27,1.68,2.72,2.16,34.0,27.0,21.0,1.619047619047619,1.2592592592592593,0.26527648096275547,50.07684786859601,16.0,87.0
pores,14824,151.0,0.07731200000000002,6.606824566768998,528.5459653415198,418.89403973509934,24.509933774834437,79.27814569536424,33.51152317880795,1.960794701986755,6.3422516556291395,7,11,11,0.56,0.88,0.88,11.0,11.0,7.0,1.5714285714285714,1.0,0.1782762691853601,72.3112582781457,45.0,87.0
pores,14876,85.0,0.04352000000000001,5.455150891048748,436.4120712838999,419.2,8.694117647058823,86.90588235294118,33.536,0.6955294117647058,6.952470588235294,6,9,9,0.48,0.72,0.72,9.0,9.0,6.0,1.5,1.0,0.1748971193415638,74.41176470588235,51.0,87.0
pores,15400,102.0,0.052224000000000007,5.796962840557109,463.7570272445687,429.72549019607845,50.72549019607843,26.901960784313726,34.37803921568628,4.058039215686275,2.152156862745098,9,10,15,0.72,0.8,1.2,15.0,10.0,9.0,1.6666666666666667,1.5,0.07555555555555556,78.29411764705883,46.0,87.0
resin,1,2295340.0,1175.2140800000002,163.6626080374225,13093.0086429938,204.78891885298037,85.72461334704226,101.92627453884828,16.38311350823843,6.857969067763381,8.154101963107863,435,178,202,34.800000000000004,14.24,16.16,435.0,202.0,178.0,2.443820224719101,2.1534653465346536,0.14675280003784957,128.84773846140442,88.0,168.0
resin,5,108.0,0.05529600000000001,5.908470131056179,472.67761048449427,0.6296296296296297,8.481481481481481,97.61111111111111,0.05037037037037037,0.6785185185185185,7.808888888888889,5,17,10,0.4,1.36,0.8,17.0,10.0,5.0,3.4,1.7,0.12705882352941175,142.24074074074073,90.0,168.0
resin,190,197.0,0.10086400000000002,7.219202121944973,577.5361697555978,5.934010152284264,99.88832487309645,107.1269035532995,0.47472081218274115,7.9910659898477165,8.57015228426396,11,11,13,0.88,0.88,1.04,13.0,11.0,11.0,1.1818181818181819,1.1818181818181819,0.12523839796567068,140.69035532994923,107.0,168.0
resin,245,492.0,0.251904,9.794647861979907,783.5718289583926,4.8028455284552845,115.98373983739837,61.796747967479675,0.38422764227642275,9.27869918699187,4.9437398373983745,13,14,22,1.04,1.12,1.76,22.0,14.0,13.0,1.6923076923076923,1.5714285714285714,0.12287712287712288,143.1747967479675,95.0,168.0
resin,543,777.0,0.39782400000000007,11.406195179405412,912.495614352433,13.16988416988417,109.81724581724582,197.3861003861004,1.0535907335907337,8.785379665379665,15.790888030888032,20,15,12,1.6,1.2,0.96,20.0,15.0,12.0,1.6666666666666667,1.3333333333333333,0.21583333333333332,122.48005148005149,88.0,168.0
resin,854,382.0,0.19558400000000004,9.00232968140077,720.1863745120615,8.463350785340314,142.1282722513089,52.5,0.6770680628272251,11.370261780104713,4.2,10,11,12,0.8,0.88,0.96,12.0,11.0,10.0,1.2,1.0909090909090908,0.28939393939393937,122.56544502617801,88.0,168.0
resin,1121,440.0,0.22528000000000004,9.43665370360164,754.9322962881313,11.422727272727272,86.15454545454546,61.92727272727273,0.9138181818181818,6.892363636363637,4.9541818181818185,10,14,14,0.8,1.12,1.12,14.0,14.0,10.0,1.4,1.0,0.22448979591836735,128.5,88.0,168.0
resin,1212,974.0,0.4986880000000001,12.298536796570875,983.88294372567,18.3347022587269,13.185831622176591,75.34291581108829,1.466776180698152,1.0548665297741273,6.027433264887064,21,17,18,1.68,1.36,1.44,21.0,18.0,17.0,1.2352941176470589,1.1666666666666667,0.15157173980703392,136.34907597535934,88.0,168.0
resin,1248,152.0,0.07782400000000002,6.621377090805707,529.7101672644566,10.355263157894736,49.86184210526316,97.78289473684211,0.828421052631579,3.988947368421053,7.822631578947369,7,8,7,0.56,0.64,0.56,8.0,7.0,7.0,1.1428571428571428,1.1428571428571428,0.3877551020408163,124.73684210526316,90.0,168.0
resin,1499,93.0,0.047616000000000006,5.62118797776233,449.69503822098636,14.24731182795699,51.97849462365591,197.03225806451613,1.1397849462365592,4.158279569892473,15.762580645161291,10,6,8,0.8,0.48,0.64,10.0,8.0,6.0,1.6666666666666667,1.25,0.19375,143.2688172043011,105.0,168.0
resin,1538,107.0,0.054784000000000006,5.890177536797923,471.2142029438338,13.401869158878505,107.53271028037383,58.700934579439256,1.0721495327102804,8.602616822429907,4.6960747663551405,10,9,7,0.8,0.72,0.56,10.0,9.0,7.0,1.4285714285714286,1.1111111111111112,0.16984126984126985,145.0841121495327,103.0,168.0
resin,1592,82.0,0.04198400000000001,5.390202444799826,431.21619558398606,13.987804878048781,70.21951219512195,79.3170731707317,1.1190243902439025,5.617560975609756,6.345365853658536,9,8,6,0.72,0.64,0.48,9.0,8.0,6.0,1.5,1.125,0.18981481481481483,138.4390243902439,88.0,168.0
resin,1602,185.0,0.09472000000000001,7.0695380347374215,565.5630427789937,12.583783783783783,85.01081081081081,98.88648648648649,1.0067027027027027,6.800864864864865,7.910918918918919,7,9,11,0.56,0.72,0.88,11.0,9.0,7.0,1.5714285714285714,1.2222222222222223,0.26695526695526695,130.85945945945946,91.0,168.0
resin,1619,377.0,0.19302400000000003,8.962879877785609,717.0303902228487,16.49336870026525,108.38196286472149,21.893899204244033,1.31946949602122,8.670557029177719,1.7515119363395226,14,9,11,1.12,0.72,0.88,14.0,11.0,9.0,1.5555555555555556,1.2727272727272727,0.27200577200577203,127.6790450928382,88.0,168.0
resin,1632,84.0,0.043008000000000005,5.43367369666554,434.6938957332432,12.488095238095237,138.4404761904762,82.22619047619048,0.999047619047619,11.075238095238097,6.578095238095239,6,7,6,0.48,0.56,0.48,7.0,6.0,6.0,1.1666666666666667,1.1666666666666667,0.3333333333333333,137.91666666666666,105.0,168.0
resin,1643,89.0,0.045568000000000004,5.539413623573113,443.153089885849,13.03370786516854,1.1573033707865168,99.43820224719101,1.0426966292134832,0.09258426966292134,7.955056179775282,6,4,8,0.48,0.32,0.64,8.0,6.0,4.0,2.0,1.3333333333333333,0.4635416666666667,139.38202247191012,103.0,167.0
resin,1689,814.0,0.4167680000000001,11.584445770361313,926.755661628905,15.684275184275185,86.497542997543,34.255528255528255,1.2547420147420147,6.91980343980344,2.7404422604422605,10,20,15,0.8,1.6,1.2,20.0,15.0,10.0,2.0,1.3333333333333333,0.2713333333333333,124.36240786240786,88.0,168.0
resin,1710,105.0,0.05376000000000001,5.853247553205011,468.2598042564009,13.666666666666666,150.4,87.80952380952381,1.0933333333333333,12.032,7.024761904761905,6,8,6,0.48,0.64,0.48,8.0,6.0,6.0,1.3333333333333333,1.3333333333333333,0.3645833333333333,133.0095238095238,94.0,168.0
resin,1746,130.0,0.06656000000000001,6.285139335191904,502.8111468153523,14.946153846153846,45.84615384615385,110.76923076923077,1.1956923076923078,3.667692307692308,8.861538461538462,7,7,10,0.56,0.56,0.8,10.0,7.0,7.0,1.4285714285714286,1.4285714285714286,0.2653061224489796,142.2846153846154,111.0,168.0
resin,1768,119.0,0.06092800000000001,6.102616979201714,488.2093583361371,15.857142857142858,121.2016806722689,199.54621848739495,1.2685714285714287,9.696134453781513,15.963697478991596,8,7,5,0.64,0.56,0.4,8.0,7.0,5.0,1.6,1.1428571428571428,0.425,127.90756302521008,95.0,168.0
resin,1799,141.0,0.072192,6.457635040206935,516.6108032165548,17.382978723404257,59.45390070921986,1.0354609929078014,1.3906382978723406,4.756312056737589,0.0828368794326241,10,8,5,0.8,0.64,0.4,10.0,8.0,5.0,2.0,1.25,0.3525,136.14893617021278,88.0,168.0
resin,1817,103.0,0.05273600000000001,5.815845589022965,465.2676471218372,15.388349514563107,121.19417475728156,65.76699029126213,1.2310679611650486,9.695533980582525,5.26135922330097,6,6,7,0.48,0.48,0.56,7.0,6.0,6.0,1.1666666666666667,1.1666666666666667,0.4087301587301587,144.0097087378641,118.0,168.0
resin,1874,341.0,0.17459200000000002,8.66799367132167,693.4394937057335,18.41642228739003,98.1524926686217,105.23753665689149,1.4733137829912024,7.852199413489736,8.419002932551319,10,8,10,0.8,0.64,0.8,10.0,10.0,8.0,1.25,1.0,0.42625,122.87976539589442,88.0,168.0
resin,1879,317.0,0.16230400000000003,8.45967242499443,676.7737939995544,17.586750788643535,113.06940063091483,104.37854889589906,1.4069400630914828,9.045552050473187,8.350283911671925,9,9,8,0.72,0.72,0.64,9.0,9.0,8.0,1.125,1.0,0.48919753086419754,137.6782334384858,104.0,168.0
resin,1892,96.0,0.04915200000000001,5.680992338459954,454.47938707679634,16.291666666666668,151.65625,138.9375,1.3033333333333335,12.1325,11.115,6,6,6,0.48,0.48,0.48,6.0,6.0,6.0,1.0,1.0,0.4444444444444444,130.11458333333334,95.0,168.0
resin,1898,144.0,0.07372800000000002,6.503112841671467,520.2490273337174,19.78472222222222,0.8472222222222222,76.13194444444444,1.5827777777777778,0.06777777777777778,6.0905555555555555,11,4,12,0.88,0.32,0.96,12.0,11.0,4.0,3.0,1.0909090909090908,0.2727272727272727,129.14583333333334,90.0,168.0
resin,1918,373.0,0.19097600000000003,8.931068146520563,714.485451721645,18.013404825737265,43.50402144772118,85.39946380697052,1.4410723860589811,3.4803217158176945,6.831957104557642,9,14,10,0.72,1.12,0.8,14.0,10.0,9.0,1.5555555555555556,1.4,0.29603174603174603,132.91152815013405,92.0,168.0
resin,1947,84.0,0.043008000000000005,5.43367369666554,434.6938957332432,17.833333333333332,3.9404761904761907,0.9285714285714286,1.4266666666666665,0.31523809523809526,0.07428571428571429,6,10,4,0.48,0.8,0.32,10.0,6.0,4.0,2.5,1.6666666666666667,0.35,124.58333333333333,89.0,167.0
resin,1961,83.0,0.042496000000000006,5.412025364749767,432.96202917998136,18.542168674698797,21.783132530120483,80.855421686747,1.4833734939759038,1.7426506024096386,6.46843373493976,6,8,7,0.48,0.64,0.56,8.0,7.0,6.0,1.3333333333333333,1.1428571428571428,0.24702380952380953,136.83132530120483,98.0,168.0
resin,1976,171.0,0.08755200000000002,6.886509686455715,550.9207749164572,18.87719298245614,66.953216374269,88.80701754385964,1.5101754385964912,5.356257309941521,7.104561403508772,7,7,8,0.56,0.56,0.64,8.0,7.0,7.0,1.1428571428571428,1.1428571428571428,0.4362244897959184,129.53801169590642,91.0,168.0
resin,2007,324.0,0.16588800000000004,8.52148850768993,681.7190806151945,22.17283950617284,4.62962962962963,24.046296296296298,1.7738271604938272,0.3703703703703704,1.923703703703704,10,8,9,0.8,0.64,0.72,10.0,9.0,8.0,1.25,1.1111111111111112,0.45,122.19753086419753,88.0,168.0
resin,2022,755.0,0.38656000000000007,11.297511093087676,903.8008874470141,24.44635761589404,36.319205298013244,24.05298013245033,1.9557086092715232,2.9055364238410597,1.9242384105960264,18,15,18,1.44,1.2,1.44,18.0,18.0,15.0,1.2,1.0,0.15534979423868311,124.85827814569537,88.0,168.0
resin,2061,118.0,0.06041600000000001,6.085474706375493,486.8379765100394,20.805084745762713,175.78813559322035,170.8728813559322,1.6644067796610171,14.063050847457628,13.669830508474577,8,5,10,0.64,0.4,0.8,10.0,8.0,5.0,2.0,1.25,0.295,126.66101694915254,93.0,168.0
resin,2088,301.0,0.15411200000000003,8.314879461624903,665.1903569299923,21.15282392026578,79.58803986710963,104.67774086378738,1.6922259136212625,6.36704318936877,8.37421926910299,8,9,13,0.64,0.72,1.04,13.0,9.0,8.0,1.625,1.4444444444444444,0.3215811965811966,130.01661129568106,91.0,168.0
resin,2104,100.0,0.05120000000000001,5.758823822969721,460.7059058375777,19.61,133.2,139.33,1.5688,10.655999999999999,11.146400000000002,6,7,10,0.48,0.56,0.8,10.0,7.0,6.0,1.6666666666666667,1.4285714285714286,0.23809523809523808,145.64,109.0,168.0
resin,2133,298.0,0.15257600000000002,8.287162991101544,662.9730392881236,22.687919463087248,55.54697986577181,198.38255033557047,1.8150335570469798,4.4437583892617445,15.870604026845639,8,9,7,0.64,0.72,0.56,9.0,8.0,7.0,1.2857142857142858,1.125,0.5912698412698413,134.68456375838926,106.0,168.0
resin,2141,104.0,0.05324800000000001,5.834606511185437,466.768520894835,21.576923076923077,79.52884615384616,11.009615384615385,1.7261538461538461,6.362307692307693,0.8807692307692309,6,6,5,0.48,0.48,0.4,6.0,6.0,5.0,1.2,1.0,0.5777777777777777,130.82692307692307,95.0,167.0
resin,2155,1158.0,0.5928960000000001,13.02876684747627,1042.3013477981017,30.620034542314336,152.91450777202073,125.933506044905,2.449602763385147,12.233160621761659,10.0746804835924,22,22,15,1.76,1.76,1.2,22.0,22.0,15.0,1.4666666666666666,1.0,0.15950413223140497,125.83678756476684,88.0,168.0
resin,2156,534.0,0.27340800000000004,10.065782567609606,805.2626054087684,24.60674157303371,159.7808988764045,93.44194756554307,1.9685393258426969,12.782471910112362,7.475355805243446,11,13,19,0.88,1.04,1.52,19.0,13.0,11.0,1.7272727272727273,1.4615384615384615,0.1965403018034597,127.65917602996255,88.0,168.0
resin,2167,848.0,0.43417600000000006,11.74354122394091,939.4832979152728,29.49174528301887,2.19811320754717,192.44811320754718,2.3593396226415098,0.1758490566037736,15.395849056603774,19,9,18,1.52,0.72,1.44,19.0,18.0,9.0,2.111111111111111,1.0555555555555556,0.27550357374918777,123.88443396226415,88.0,168.0
resin,2169,205.0,0.10496000000000001,7.315630236588791,585.2504189271033,24.75121951219512,4.224390243902439,154.9121951219512,1.9800975609756097,0.33795121951219514,12.392975609756098,12,9,12,0.96,0.72,0.96,12.0,12.0,9.0,1.3333333333333333,1.0,0.15817901234567902,135.82439024390243,92.0,168.0
resin,2186,313.0,0.16025600000000004,8.42393948619934,673.9151588959471,24.396166134185304,59.501597444089455,159.6261980830671,1.9516932907348243,4.760127795527157,12.770095846645368,11,9,9,0.88,0.72,0.72,11.0,9.0,9.0,1.2222222222222223,1.2222222222222223,0.35129068462401797,123.81150159744409,88.0,167.0
resin,2205,1058.0,0.5416960000000001,12.642385096551905,1011.3908077241524,27.498109640831757,134.8015122873346,5.482986767485822,2.1998487712665407,10.784120982986767,0.4386389413988658,20,20,23,1.6,1.6,1.84,23.0,20.0,20.0,1.15,1.15,0.115,127.75141776937618,88.0,168.0
resin,2214,575.0,0.29440000000000005,10.317070719223787,825.365657537903,25.382608695652173,172.13739130434783,190.85565217391306,2.030608695652174,13.770991304347827,15.268452173913046,12,14,22,0.96,1.12,1.76,22.0,14.0,12.0,1.8333333333333333,1.5714285714285714,0.15557359307359309,131.6504347826087,89.0,168.0
resin,2222,137.0,0.07014400000000001,6.395983209011851,511.6786567209481,24.131386861313867,38.284671532846716,129.71532846715328,1.9305109489051093,3.062773722627737,10.377226277372262,8,9,6,0.64,0.72,0.48,9.0,8.0,6.0,1.5,1.125,0.31712962962962965,132.77372262773721,91.0,168.0
resin,2225,105.0,0.05376000000000001,5.853247553205011,468.2598042564009,25.876190476190477,47.89523809523809,193.04761904761904,2.070095238095238,3.8316190476190473,15.443809523809524,9,7,7,0.72,0.56,0.56,9.0,7.0,7.0,1.2857142857142858,1.2857142857142858,0.23809523809523808,142.66666666666666,93.0,168.0
resin,2230,111.0,0.05683200000000001,5.962679307090674,477.01434456725394,24.585585585585587,79.5945945945946,2.144144144144144,1.966846846846847,6.367567567567568,0.17153153153153153,8,6,7,0.64,0.48,0.56,8.0,7.0,6.0,1.3333333333333333,1.1428571428571428,0.33035714285714285,144.45045045045046,110.0,168.0
resin,2234,393.0,0.20121600000000003,9.087923083466553,727.0338466773242,25.37913486005089,87.36641221374046,8.440203562340967,2.030330788804071,6.989312977099237,0.6752162849872774,10,9,10,0.8,0.72,0.8,10.0,10.0,9.0,1.1111111111111112,1.0,0.43666666666666665,137.8117048346056,101.0,168.0
resin,2238,624.0,0.31948800000000005,10.602183642547542,848.1746914038034,25.15544871794872,107.2323717948718,118.75801282051282,2.0124358974358976,8.578589743589744,9.500641025641025,10,11,19,0.8,0.88,1.52,19.0,11.0,10.0,1.9,1.7272727272727273,0.2985645933014354,124.91346153846153,88.0,168.0
resin,2246,143.0,0.07321600000000002,6.488024358591253,519.0419486873002,24.02097902097902,175.04895104895104,94.26573426573427,1.9216783216783215,14.003916083916083,7.5412587412587415,8,6,7,0.64,0.48,0.56,8.0,7.0,6.0,1.3333333333333333,1.1428571428571428,0.4255952380952381,143.0979020979021,111.0,168.0
resin,2296,1174.0,0.6010880000000001,13.088498418790222,1047.0798735032176,34.064735945485516,105.64310051107326,97.6550255536627,2.7251788756388415,8.451448040885861,7.812402044293016,24,21,15,1.92,1.68,1.2,24.0,21.0,15.0,1.6,1.1428571428571428,0.15529100529100529,126.4710391822828,88.0,168.0
resin,2303,457.0,0.23398400000000003,9.556653926336724,764.5323141069379,27.811816192560176,112.7746170678337,134.83150984682715,2.2249452954048143,9.021969365426697,10.786520787746172,11,18,10,0.88,1.44,0.8,18.0,11.0,10.0,1.8,1.6363636363636365,0.2308080808080808,142.63457330415756,97.0,168.0
resin,2315,167.0,0.08550400000000001,6.832389495079439,546.5911596063551,27.101796407185628,30.676646706586826,14.431137724550899,2.1681437125748504,2.454131736526946,1.154491017964072,8,8,8,0.64,0.64,0.64,8.0,8.0,8.0,1.0,1.0,0.326171875,125.41317365269461,90.0,168.0
resin,2344,85.0,0.04352000000000001,5.455150891048748,436.4120712838999,26.823529411764707,172.83529411764707,57.870588235294115,2.1458823529411766,13.826823529411765,4.6296470588235294,7,5,7,0.56,0.4,0.56,7.0,7.0,5.0,1.4,1.0,0.3469387755102041,145.28235294117647,113.0,168.0
