Repository: peterzm/ai-imaging-portfolio

# 3D MicroCT Subvolume Analysis for Quantitative Porosity and Resin Characterization

This project analyzes a real 3D microCT subvolume extracted from a mortar sample.

## Project overview

The input data consist of a cropped 3D microCT subvolume:

```text
Volume shape: 435 × 178 × 202 voxels
Axis order: Z, Y, X
Voxel size: 80 µm
Data type: 8-bit grayscale TIFF stack
```

The analyzed subvolume corresponds to an internal region of a larger cylindrical mortar sample.  
The reduced size makes the dataset lightweight enough for local processing while preserving real 3D microstructural information.

---

File: projects/02_microct_subvolume_3d_analysis/results/components_3d.csv (part 3 of 15)
phase,label_3d,volume_voxels,volume_mm3,equivalent_diameter_voxels,equivalent_diameter_um,centroid_z_pixels,centroid_y_pixels,centroid_x_pixels,centroid_z_mm,centroid_y_mm,centroid_x_mm,bbox_z_pixels,bbox_y_pixels,bbox_x_pixels,bbox_z_mm,bbox_y_mm,bbox_x_mm,longest_axis_bbox_pixels,intermediate_axis_bbox_pixels,shortest_axis_bbox_pixels,elongation_bbox,flatness_bbox,extent_3d,mean_intensity,min_intensity,max_intensity
resin,2345,346.0,0.17715200000000003,8.710153836923123,696.8123069538499,30.841040462427745,174.8121387283237,71.29190751445087,2.4672832369942195,13.984971098265897,5.70335260115607,13,7,11,1.04,0.56,0.88,13.0,11.0,7.0,1.8571428571428572,1.1818181818181819,0.34565434565434566,125.07225433526011,90.0,167.0
resin,2348,194.0,0.09932800000000001,7.182368817212171,574.5895053769736,29.087628865979383,1.6804123711340206,58.47422680412371,2.3270103092783505,0.13443298969072165,4.677938144329897,8,5,11,0.64,0.4,0.88,11.0,8.0,5.0,2.2,1.375,0.4409090909090909,126.52577319587628,91.0,168.0
resin,2360,419.0,0.21452800000000002,9.284071295403159,742.7257036322527,29.494033412887827,95.16229116945108,108.97613365155131,2.359522673031026,7.612983293556087,8.718090692124106,10,12,10,0.8,0.96,0.8,12.0,10.0,10.0,1.2,1.2,0.3491666666666667,125.26968973747017,91.0,168.0
resin,2371,492.0,0.251904,9.794647861979907,783.5718289583926,30.0630081300813,156.59146341463415,171.3272357723577,2.4050406504065043,12.527317073170732,13.706178861788617,12,10,13,0.96,0.8,1.04,13.0,12.0,10.0,1.3,1.0833333333333333,0.3153846153846154,124.41056910569105,90.0,168.0
resin,2381,229.0,0.11724800000000002,7.590649763967882,607.2519811174305,28.75545851528384,39.61572052401747,34.63755458515284,2.3004366812227075,3.169257641921398,2.7710043668122273,7,8,8,0.56,0.64,0.64,8.0,8.0,7.0,1.1428571428571428,1.0,0.5111607142857143,124.36244541484716,88.0,168.0
resin,2409,160.0,0.08192000000000002,6.7355612038425186,538.8448963074015,30.21875,3.34375,132.33125,2.4175,0.2675,10.586500000000001,7,10,10,0.56,0.8,0.8,10.0,10.0,7.0,1.4285714285714286,1.0,0.22857142857142856,139.0625,98.0,168.0
resin,2420,2613.0,1.3378560000000002,17.088879830033093,1367.1103864026475,48.64906238040567,57.866054343666285,5.59433601224646,3.8919249904324533,4.629284347493303,0.4475468809797168,40,38,18,3.2,3.04,1.44,40.0,38.0,18.0,2.2222222222222223,1.0526315789473684,0.09550438596491229,129.69269039418293,88.0,168.0
resin,2424,372.0,0.19046400000000002,8.923079709210917,713.8463767368734,31.14516129032258,70.06451612903226,112.31720430107526,2.4916129032258065,5.605161290322581,8.98537634408602,10,13,15,0.8,1.04,1.2,15.0,13.0,10.0,1.5,1.1538461538461537,0.19076923076923077,131.25537634408602,93.0,168.0
resin,2434,4240.0,2.1708800000000004,20.081173021745176,1606.493841739614,43.02382075471698,119.32877358490566,9.274764150943396,3.4419056603773583,9.546301886792453,0.7419811320754717,33,38,30,2.64,3.04,2.4,38.0,33.0,30.0,1.2666666666666666,1.1515151515151516,0.11270600744284955,128.94198113207548,88.0,168.0
resin,2443,225.0,0.11520000000000002,7.546193987406538,603.695518992523,30.102222222222224,142.29333333333332,163.3022222222222,2.408177777777778,11.383466666666665,13.064177777777777,9,8,8,0.72,0.64,0.64,9.0,8.0,8.0,1.125,1.125,0.390625,126.72444444444444,96.0,168.0
resin,2447,263.0,0.13465600000000003,7.949119797058365,635.9295837646691,30.711026615969583,166.31178707224333,24.41444866920152,2.4568821292775667,13.304942965779468,1.9531558935361215,8,8,9,0.64,0.64,0.72,9.0,8.0,8.0,1.125,1.125,0.4565972222222222,127.59695817490494,94.0,168.0
resin,2486,416.0,0.21299200000000004,9.261860513676268,740.9488410941015,31.442307692307693,151.70192307692307,186.05048076923077,2.5153846153846153,12.136153846153846,14.884038461538463,7,11,11,0.56,0.88,0.88,11.0,11.0,7.0,1.5714285714285714,1.0,0.4911452184179457,140.4158653846154,108.0,168.0
resin,2498,1141.0,0.584192,12.964696087837254,1037.1756870269803,40.913234005258545,33.48553900087642,30.980718667835234,3.273058720420684,2.678843120070114,2.4784574934268186,22,23,20,1.76,1.84,1.6,23.0,22.0,20.0,1.15,1.0454545454545454,0.11274703557312253,127.06660823838737,91.0,168.0
resin,2501,106.0,0.05427200000000001,5.871770611970455,469.7416489576364,33.990566037735846,44.764150943396224,200.0,2.719245283018868,3.581132075471698,16.0,11,12,4,0.88,0.96,0.32,12.0,11.0,4.0,3.0,1.0909090909090908,0.20075757575757575,134.17924528301887,93.0,168.0
resin,2507,296.0,0.15155200000000002,8.268581845817097,661.4865476653678,34.54391891891892,62.858108108108105,27.37162162162162,2.7635135135135136,5.028648648648648,2.18972972972973,10,10,9,0.8,0.8,0.72,10.0,10.0,9.0,1.1111111111111112,1.0,0.3288888888888889,126.48648648648648,94.0,168.0
resin,2512,492.0,0.251904,9.794647861979907,783.5718289583926,35.176829268292686,81.3048780487805,130.0711382113821,2.814146341463415,6.5043902439024395,10.405691056910568,11,16,18,0.88,1.28,1.44,18.0,16.0,11.0,1.6363636363636365,1.125,0.1553030303030303,134.83536585365854,89.0,168.0
resin,2516,156.0,0.07987200000000001,6.678957173048376,534.3165738438701,31.51923076923077,90.68589743589743,93.47435897435898,2.5215384615384617,7.254871794871795,7.477948717948719,7,7,8,0.56,0.56,0.64,8.0,7.0,7.0,1.1428571428571428,1.1428571428571428,0.3979591836734694,130.74358974358975,99.0,168.0
resin,2518,101.0,0.05171200000000001,5.777956268578565,462.2365014862852,31.207920792079207,101.94059405940594,141.98019801980197,2.4966336633663366,8.155247524752475,11.358415841584158,6,7,6,0.48,0.56,0.48,7.0,6.0,6.0,1.1666666666666667,1.1666666666666667,0.4007936507936508,144.44554455445544,113.0,168.0
resin,2523,557.0,0.28518400000000005,10.208271003875293,816.6616803100235,34.64093357271095,117.43626570915619,49.73249551166966,2.771274685816876,9.394901256732496,3.978599640933573,11,16,15,0.88,1.28,1.2,16.0,15.0,11.0,1.4545454545454546,1.0666666666666667,0.2109848484848485,132.62477558348294,94.0,168.0
resin,2528,278.0,0.14233600000000002,8.097458381330195,647.7966705064157,33.064748201438846,132.39208633093526,45.68705035971223,2.645179856115108,10.591366906474821,3.6549640287769787,9,9,8,0.72,0.72,0.64,9.0,9.0,8.0,1.125,1.0,0.42901234567901236,140.3884892086331,112.0,168.0
resin,2535,406.0,0.20787200000000003,9.187044156234652,734.9635324987721,32.926108374384235,161.0344827586207,198.10591133004925,2.6340886699507386,12.882758620689657,15.848472906403941,9,9,8,0.72,0.72,0.64,9.0,9.0,8.0,1.125,1.0,0.6265432098765432,133.33743842364532,99.0,168.0
resin,2567,104.0,0.05324800000000001,5.834606511185437,466.768520894835,32.27884615384615,132.08653846153845,17.173076923076923,2.582307692307692,10.566923076923077,1.373846153846154,6,5,6,0.48,0.4,0.48,6.0,6.0,5.0,1.2,1.0,0.5777777777777777,129.19230769230768,93.0,168.0
resin,2574,141.0,0.072192,6.457635040206935,516.6108032165548,32.5886524822695,150.47517730496455,154.95744680851064,2.6070921985815603,12.038014184397165,12.396595744680852,7,8,7,0.56,0.64,0.56,8.0,7.0,7.0,1.1428571428571428,1.1428571428571428,0.3596938775510204,132.4822695035461,93.0,168.0
resin,2578,97.0,0.04966400000000001,5.700649908033096,456.0519926426477,34.03092783505155,1.0721649484536082,39.01030927835052,2.722474226804124,0.08577319587628866,3.1208247422680415,8,5,7,0.64,0.4,0.56,8.0,7.0,5.0,1.6,1.1428571428571428,0.3464285714285714,129.7319587628866,100.0,168.0
resin,2579,187.0,0.09574400000000001,7.094922590181724,567.593807214538,34.81818181818182,5.524064171122995,30.566844919786096,2.7854545454545456,0.4419251336898396,2.4453475935828877,9,10,10,0.72,0.8,0.8,10.0,10.0,9.0,1.1111111111111112,1.0,0.20777777777777778,132.7379679144385,91.0,168.0
resin,2584,633.0,0.32409600000000005,10.652912566342994,852.2330053074395,36.07109004739336,41.39494470774092,189.15481832543443,2.885687203791469,3.3115955766192737,15.132385466034755,13,16,18,1.04,1.28,1.44,18.0,16.0,13.0,1.3846153846153846,1.125,0.16907051282051283,134.32069510268562,88.0,168.0
resin,2603,208.0,0.10649600000000002,7.351143561296219,588.0914849036975,34.98557692307692,126.58653846153847,147.28846153846155,2.7988461538461538,10.126923076923077,11.783076923076925,10,10,8,0.8,0.8,0.64,10.0,10.0,8.0,1.25,1.0,0.26,127.65865384615384,96.0,167.0
resin,2617,130.0,0.06656000000000001,6.285139335191904,502.8111468153523,36.8,2.953846153846154,92.62307692307692,2.944,0.23630769230769233,7.4098461538461535,10,7,8,0.8,0.56,0.64,10.0,8.0,7.0,1.4285714285714286,1.25,0.23214285714285715,145.03076923076924,123.0,168.0
resin,2622,161.0,0.08243200000000002,6.749564489897218,539.9651591917775,35.5527950310559,22.838509316770185,129.07453416149067,2.844223602484472,1.827080745341615,10.325962732919255,8,8,7,0.64,0.64,0.56,8.0,8.0,7.0,1.1428571428571428,1.0,0.359375,133.6583850931677,96.0,168.0
resin,2635,176.0,0.09011200000000001,6.952985897165982,556.2388717732786,35.49431818181818,100.27272727272727,146.41477272727272,2.8395454545454544,8.021818181818182,11.713181818181818,8,7,8,0.64,0.56,0.64,8.0,8.0,7.0,1.1428571428571428,1.0,0.39285714285714285,125.23863636363636,91.0,168.0
resin,2646,211.0,0.10803200000000002,7.3863170325454695,590.9053626036375,36.14691943127962,147.48815165876778,60.682464454976305,2.89175355450237,11.799052132701423,4.854597156398104,12,8,9,0.96,0.64,0.72,12.0,9.0,8.0,1.5,1.3333333333333333,0.24421296296296297,129.34123222748815,90.0,168.0
resin,2652,203.0,0.10393600000000001,7.291761779042593,583.3409423234075,35.389162561576356,163.68965517241378,44.86206896551724,2.8311330049261083,13.095172413793103,3.588965517241379,7,8,7,0.56,0.64,0.56,8.0,7.0,7.0,1.1428571428571428,1.1428571428571428,0.5178571428571429,127.51231527093596,94.0,167.0
resin,2656,136.0,0.06963200000000001,6.380383188021705,510.4306550417364,38.205882352941174,1.8823529411764706,198.44117647058823,3.056470588235294,0.15058823529411766,15.875294117647059,10,7,9,0.8,0.56,0.72,10.0,9.0,7.0,1.4285714285714286,1.1111111111111112,0.21587301587301588,125.61764705882354,88.0,168.0
resin,2659,98.0,0.050176000000000005,5.720172834077733,457.61382672621863,36.39795918367347,14.03061224489796,199.39795918367346,2.911836734693878,1.1224489795918369,15.951836734693877,8,7,5,0.64,0.56,0.4,8.0,7.0,5.0,1.6,1.1428571428571428,0.35,133.09183673469389,96.0,168.0
resin,2688,209.0,0.10700800000000002,7.362905411051833,589.0324328841466,36.717703349282296,175.69856459330143,50.79425837320574,2.937416267942584,14.055885167464114,4.06354066985646,8,6,16,0.64,0.48,1.28,16.0,8.0,6.0,2.6666666666666665,2.0,0.2721354166666667,140.89952153110048,103.0,168.0
resin,2701,253.0,0.129536,7.84706589590428,627.7652716723425,37.60474308300395,81.57312252964427,180.3913043478261,3.0083794466403164,6.525849802371542,14.431304347826087,8,8,8,0.64,0.64,0.64,8.0,8.0,8.0,1.0,1.0,0.494140625,125.18577075098814,89.0,168.0
resin,2705,152.0,0.07782400000000002,6.621377090805707,529.7101672644566,36.44736842105263,134.21052631578948,32.94078947368421,2.9157894736842103,10.73684210526316,2.635263157894737,7,8,8,0.56,0.64,0.64,8.0,8.0,7.0,1.1428571428571428,1.0,0.3392857142857143,147.40131578947367,119.0,168.0
resin,2718,80.0,0.04096000000000001,5.346018470287903,427.6814776230322,37.5125,169.5625,65.6625,3.0010000000000003,13.565,5.252999999999999,7,7,5,0.56,0.56,0.4,7.0,7.0,5.0,1.4,1.0,0.32653061224489793,149.2375,125.0,168.0
resin,2731,112.0,0.057344000000000006,5.980531746873981,478.4425397499185,37.723214285714285,97.63392857142857,37.330357142857146,3.017857142857143,7.810714285714286,2.9864285714285717,6,7,7,0.48,0.56,0.56,7.0,7.0,6.0,1.1666666666666667,1.0,0.38095238095238093,132.77678571428572,97.0,168.0
resin,2732,249.0,0.12748800000000002,7.805491256803147,624.4393005442518,39.41767068273092,105.30522088353413,79.92771084337349,3.1534136546184737,8.42441767068273,6.394216867469879,9,9,8,0.72,0.72,0.64,9.0,9.0,8.0,1.125,1.0,0.38425925925925924,141.53012048192772,111.0,168.0
resin,2758,167.0,0.08550400000000001,6.832389495079439,546.5911596063551,38.964071856287426,32.544910179640716,4.526946107784431,3.117125748502994,2.6035928143712574,0.3621556886227545,8,8,9,0.64,0.64,0.72,9.0,8.0,8.0,1.125,1.125,0.2899305555555556,132.59281437125748,93.0,168.0
resin,2765,201.0,0.10291200000000002,7.267736030636296,581.4188824509038,38.89054726368159,97.50746268656717,136.98507462686567,3.1112437810945273,7.800597014925374,10.958805970149253,7,11,9,0.56,0.88,0.72,11.0,9.0,7.0,1.5714285714285714,1.2222222222222223,0.29004329004329005,139.6915422885572,104.0,168.0
resin,2779,135.0,0.06912000000000001,6.364706507682331,509.1765206145865,39.53333333333333,7.814814814814815,111.52592592592593,3.1626666666666665,0.6251851851851852,8.922074074074075,7,5,9,0.56,0.4,0.72,9.0,7.0,5.0,1.8,1.2857142857142858,0.42857142857142855,143.34814814814814,116.0,168.0
resin,2781,734.0,0.3758080000000001,11.19177951941222,895.3423615529776,46.89509536784741,17.8433242506812,120.0449591280654,3.751607629427793,1.427465940054496,9.603596730245233,19,12,17,1.52,0.96,1.36,19.0,17.0,12.0,1.5833333333333333,1.1176470588235294,0.18937048503611972,130.65803814713897,88.0,168.0
resin,2793,1554.0,0.7956480000000001,14.370905405742308,1149.6724324593847,52.636422136422134,75.05727155727156,151.18983268983268,4.210913770913771,6.004581724581725,12.095186615186615,31,17,20,2.48,1.36,1.6,31.0,20.0,17.0,1.8235294117647058,1.55,0.14743833017077798,129.2110682110682,89.0,168.0
resin,2794,162.0,0.08294400000000002,6.763509910720959,541.0807928576767,40.72222222222222,90.41358024691358,200.25925925925927,3.2577777777777777,7.233086419753087,16.02074074074074,9,11,4,0.72,0.88,0.32,11.0,9.0,4.0,2.75,1.2222222222222223,0.4090909090909091,138.47530864197532,97.0,168.0
resin,2795,573.0,0.293376,10.30509500246006,824.4076001968049,44.603839441535776,98.45200698080279,96.9022687609075,3.568307155322862,7.876160558464224,7.7521815008726005,14,15,12,1.12,1.2,0.96,15.0,14.0,12.0,1.25,1.0714285714285714,0.22738095238095238,128.05061082024432,88.0,168.0
resin,2798,168.0,0.08601600000000001,6.845999868689003,547.6799894951203,39.458333333333336,103.7797619047619,108.64285714285714,3.1566666666666667,8.302380952380952,8.691428571428572,7,7,7,0.56,0.56,0.56,7.0,7.0,7.0,1.0,1.0,0.4897959183673469,125.30952380952381,92.0,168.0
resin,2806,181.0,0.09267200000000002,7.018214714693441,561.4571771754753,40.209944751381215,147.85082872928177,2.005524861878453,3.2167955801104973,11.828066298342542,0.16044198895027623,8,9,6,0.64,0.72,0.48,9.0,8.0,6.0,1.5,1.125,0.41898148148148145,139.5303867403315,104.0,168.0
resin,2812,132.0,0.067584,6.317206927705878,505.37655421647025,41.734848484848484,1.25,113.06060606060606,3.338787878787879,0.1,9.044848484848485,8,5,7,0.64,0.4,0.56,8.0,7.0,5.0,1.6,1.1428571428571428,0.4714285714285714,121.65151515151516,90.0,168.0
resin,2815,162.0,0.08294400000000002,6.763509910720959,541.0807928576767,41.81481481481482,26.141975308641975,184.49382716049382,3.3451851851851853,2.091358024691358,14.759506172839506,8,10,8,0.64,0.8,0.64,10.0,8.0,8.0,1.25,1.25,0.253125,131.19135802469137,94.0,168.0
resin,2824,646.0,0.33075200000000005,10.725345682041269,858.0276545633014,43.11764705882353,94.41640866873065,145.86068111455108,3.449411764705882,7.5533126934984525,11.668854489164087,12,24,13,0.96,1.92,1.04,24.0,13.0,12.0,2.0,1.8461538461538463,0.17254273504273504,129.2120743034056,89.0,168.0
resin,2828,140.0,0.07168000000000001,6.442332530151142,515.3866024120914,41.45,97.22142857142858,18.6,3.3160000000000003,7.7777142857142865,1.4880000000000002,7,6,6,0.56,0.48,0.48,7.0,6.0,6.0,1.1666666666666667,1.1666666666666667,0.5555555555555556,131.45,101.0,168.0
resin,2832,197.0,0.10086400000000002,7.219202121944973,577.5361697555978,41.934010152284266,114.90862944162437,76.19289340101523,3.3547208121827414,9.19269035532995,6.095431472081218,8,8,7,0.64,0.64,0.56,8.0,8.0,7.0,1.1428571428571428,1.0,0.43973214285714285,141.36040609137055,107.0,168.0
resin,2846,216.0,0.11059200000000002,7.4442058907928,595.536471263424,41.773148148148145,174.59722222222223,72.26851851851852,3.341851851851852,13.967777777777778,5.781481481481482,8,7,7,0.64,0.56,0.56,8.0,7.0,7.0,1.1428571428571428,1.1428571428571428,0.5510204081632653,126.80555555555556,90.0,168.0
resin,2849,111.0,0.05683200000000001,5.962679307090674,477.01434456725394,43.054054054054056,20.52252252252252,165.03603603603602,3.4443243243243247,1.6418018018018017,13.202882882882882,9,6,8,0.72,0.48,0.64,9.0,8.0,6.0,1.5,1.125,0.2569444444444444,144.78378378378378,95.0,168.0
resin,2858,115.0,0.05888000000000001,6.033459557881385,482.67676463051083,41.38260869565217,67.66956521739131,78.06086956521739,3.310608695652174,5.413565217391305,6.244869565217392,6,10,6,0.48,0.8,0.48,10.0,6.0,6.0,1.6666666666666667,1.6666666666666667,0.3194444444444444,147.6782608695652,121.0,168.0
resin,2859,181.0,0.09267200000000002,7.018214714693441,561.4571771754753,42.950276243093924,73.04972375690608,21.430939226519335,3.436022099447514,5.843977900552487,1.7144751381215468,9,7,8,0.72,0.56,0.64,9.0,8.0,7.0,1.2857142857142858,1.125,0.35912698412698413,146.5635359116022,119.0,168.0
resin,2864,368.0,0.18841600000000003,8.890982022803168,711.2785618242535,43.182065217391305,112.46195652173913,160.2038043478261,3.4545652173913046,8.996956521739131,12.816304347826089,9,9,10,0.72,0.72,0.8,10.0,9.0,9.0,1.1111111111111112,1.1111111111111112,0.454320987654321,123.98913043478261,90.0,168.0
resin,2869,1717.0,0.8791040000000001,14.856752585024413,1188.540206801953,50.948747815958065,113.63890506697729,56.595224228305185,4.075899825276645,9.091112405358183,4.527617938264415,26,20,22,2.08,1.6,1.76,26.0,22.0,20.0,1.3,1.1818181818181819,0.1500874125874126,135.63191613278974,88.0,168.0
resin,2871,90.0,0.04608000000000001,5.560083268891276,444.8066615113021,40.98888888888889,137.76666666666668,150.96666666666667,3.279111111111111,11.021333333333335,12.077333333333334,5,6,5,0.4,0.48,0.4,6.0,5.0,5.0,1.2,1.2,0.6,132.53333333333333,96.0,168.0
resin,2876,2142.0,1.0967040000000001,15.993380930395983,1279.4704744316787,54.37301587301587,9.433239962651728,30.2749766573296,4.34984126984127,0.7546591970121382,2.421998132586368,29,24,26,2.32,1.92,2.08,29.0,26.0,24.0,1.2083333333333333,1.1153846153846154,0.118368700265252,129.19747899159663,88.0,168.0
resin,2890,260.0,0.13312000000000002,7.918779349930548,633.5023479944439,43.89230769230769,94.63846153846154,25.95769230769231,3.5113846153846153,7.571076923076923,2.0766153846153848,9,8,7,0.72,0.64,0.56,9.0,8.0,7.0,1.2857142857142858,1.125,0.5158730158730159,125.46923076923076,90.0,168.0
resin,2897,226.0,0.11571200000000002,7.557357012536988,604.5885610029591,43.55309734513274,127.96902654867256,28.207964601769913,3.4842477876106193,10.237522123893806,2.256637168141593,8,11,8,0.64,0.88,0.64,11.0,8.0,8.0,1.375,1.375,0.3210227272727273,129.84513274336283,88.0,168.0
resin,2900,523.0,0.26777600000000007,9.996186622148898,799.6949297719118,45.0,144.848948374761,103.60994263862332,3.6,11.587915869980879,8.288795411089867,10,13,16,0.8,1.04,1.28,16.0,13.0,10.0,1.6,1.2307692307692308,0.2514423076923077,136.81070745697897,97.0,168.0
resin,2927,91.0,0.04659200000000001,5.580600367226721,446.4480293781377,46.05494505494506,0.6263736263736264,146.97802197802199,3.6843956043956045,0.05010989010989011,11.758241758241759,8,4,11,0.64,0.32,0.88,11.0,8.0,4.0,2.75,1.375,0.2585227272727273,131.72527472527472,96.0,167.0
resin,2932,234.0,0.11980800000000003,7.6454974013922135,611.6397921113771,46.21367521367522,53.23076923076923,43.1965811965812,3.697094017094017,4.258461538461539,3.455726495726496,10,7,8,0.8,0.56,0.64,10.0,8.0,7.0,1.4285714285714286,1.25,0.41785714285714287,125.78632478632478,99.0,168.0
resin,2942,374.0,0.19148800000000002,8.939042318744612,715.1233854995689,48.350267379679146,102.17379679144385,41.90909090909091,3.8680213903743317,8.173903743315508,3.3527272727272726,13,10,10,1.04,0.8,0.8,13.0,10.0,10.0,1.3,1.3,0.2876923076923077,124.88235294117646,91.0,168.0
resin,2943,134.0,0.06860800000000002,6.3489522192239995,507.91617753791996,45.37313432835821,111.79850746268657,83.73880597014926,3.629850746268657,8.943880597014926,6.69910447761194,7,7,6,0.56,0.56,0.48,7.0,7.0,6.0,1.1666666666666667,1.0,0.4557823129251701,130.03731343283582,99.0,167.0
resin,2944,265.0,0.13568000000000002,7.969218794868429,637.5375035894743,45.32830188679245,118.89056603773585,21.10566037735849,3.6262641509433964,9.511245283018868,1.6884528301886792,8,7,9,0.64,0.56,0.72,9.0,8.0,7.0,1.2857142857142858,1.125,0.5257936507936508,139.10188679245283,107.0,168.0
resin,2951,176.0,0.09011200000000001,6.952985897165982,556.2388717732786,46.1875,3.4488636363636362,81.81818181818181,3.6950000000000003,0.2759090909090909,6.545454545454545,7,11,7,0.56,0.88,0.56,11.0,7.0,7.0,1.5714285714285714,1.5714285714285714,0.32653061224489793,131.0340909090909,94.0,168.0
resin,2974,174.0,0.08908800000000001,6.926548433133662,554.123874650693,45.706896551724135,138.38505747126436,30.7183908045977,3.656551724137931,11.07080459770115,2.457471264367816,7,7,7,0.56,0.56,0.56,7.0,7.0,7.0,1.0,1.0,0.5072886297376094,130.26436781609195,99.0,168.0
resin,2981,178.0,0.09113600000000001,6.9792238284142,558.337906273136,45.41573033707865,160.51123595505618,125.84269662921348,3.633258426966292,12.840898876404495,10.067415730337078,6,8,9,0.48,0.64,0.72,9.0,8.0,6.0,1.5,1.125,0.41203703703703703,129.7921348314607,97.0,168.0
resin,2983,149.0,0.07628800000000001,6.57752562495326,526.2020499962608,46.080536912751676,170.10738255033556,126.08053691275168,3.686442953020134,13.608590604026844,10.086442953020136,7,7,8,0.56,0.56,0.64,8.0,7.0,7.0,1.1428571428571428,1.1428571428571428,0.38010204081632654,132.80536912751677,100.0,168.0
resin,2985,322.0,0.16486400000000004,8.503918378444457,680.3134702755565,49.76086956521739,171.4751552795031,199.67391304347825,3.9808695652173913,13.718012422360248,15.97391304347826,15,13,5,1.2,1.04,0.4,15.0,13.0,5.0,3.0,1.1538461538461537,0.3302564102564103,127.27950310559007,90.0,168.0
resin,2987,404.0,0.20684800000000003,9.171933858967867,733.7547087174294,49.87871287128713,2.262376237623762,117.24752475247524,3.9902970297029703,0.18099009900990098,9.37980198019802,12,9,15,0.96,0.72,1.2,15.0,12.0,9.0,1.6666666666666667,1.25,0.24938271604938272,136.98019801980197,98.0,168.0
resin,2990,127.0,0.06502400000000001,6.236415365212329,498.91322921698634,47.37007874015748,26.023622047244096,40.84251968503937,3.7896062992125987,2.081889763779528,3.2674015748031495,8,6,7,0.64,0.48,0.56,8.0,7.0,6.0,1.3333333333333333,1.1428571428571428,0.37797619047619047,143.64566929133858,116.0,168.0
resin,3000,94.0,0.04812800000000001,5.641263819521383,451.30110556171064,46.361702127659576,66.14893617021276,19.26595744680851,3.708936170212766,5.2919148936170215,1.5412765957446808,6,7,6,0.48,0.56,0.48,7.0,6.0,6.0,1.1666666666666667,1.1666666666666667,0.373015873015873,136.32978723404256,102.0,168.0
resin,3003,282.0,0.144384,8.136110319695444,650.8888255756356,47.4645390070922,82.04609929078015,137.43617021276594,3.797163120567376,6.563687943262412,10.994893617021276,8,11,10,0.64,0.88,0.8,11.0,10.0,8.0,1.375,1.1,0.32045454545454544,140.13120567375887,90.0,168.0
resin,3007,394.0,0.20172800000000005,9.095624716884206,727.6499773507364,49.5507614213198,117.0482233502538,41.129441624365484,3.964060913705584,9.363857868020304,3.290355329949239,12,10,12,0.96,0.8,0.96,12.0,12.0,10.0,1.2,1.0,0.27361111111111114,142.40862944162436,90.0,168.0
resin,3027,219.0,0.11212800000000002,7.478511471637478,598.2809177309982,48.0,53.80365296803653,13.707762557077626,3.84,4.304292237442922,1.0966210045662101,7,8,8,0.56,0.64,0.64,8.0,8.0,7.0,1.1428571428571428,1.0,0.4888392857142857,125.12785388127854,92.0,168.0
resin,3034,352.0,0.18022400000000002,8.76021329146161,700.8170633169289,53.69602272727273,73.69318181818181,79.96875,4.295681818181818,5.8954545454545455,6.3975,15,9,9,1.2,0.72,0.72,15.0,9.0,9.0,1.6666666666666667,1.6666666666666667,0.2897119341563786,128.98863636363637,89.0,168.0
resin,3037,232.0,0.11878400000000001,7.623653004050806,609.8922403240645,51.84051724137931,83.48275862068965,120.02155172413794,4.147241379310345,6.6786206896551725,9.601724137931035,12,8,8,0.96,0.64,0.64,12.0,8.0,8.0,1.5,1.5,0.3020833333333333,128.91810344827587,88.0,168.0
resin,3038,155.0,0.07936000000000001,6.664655293794288,533.1724235035431,49.73548387096774,84.54193548387097,22.851612903225806,3.978838709677419,6.763354838709678,1.8281290322580646,11,8,7,0.88,0.64,0.56,11.0,8.0,7.0,1.5714285714285714,1.375,0.25162337662337664,142.6516129032258,92.0,168.0
resin,3039,178.0,0.09113600000000001,6.9792238284142,558.337906273136,48.76966292134831,86.78089887640449,63.03370786516854,3.9015730337078653,6.94247191011236,5.042696629213483,9,8,10,0.72,0.64,0.8,10.0,9.0,8.0,1.25,1.1111111111111112,0.24722222222222223,145.15168539325842,97.0,168.0
resin,3041,106.0,0.05427200000000001,5.871770611970455,469.7416489576364,47.20754716981132,100.27358490566037,156.76415094339623,3.7766037735849056,8.021886792452829,12.5411320754717,6,6,7,0.48,0.48,0.56,7.0,6.0,6.0,1.1666666666666667,1.1666666666666667,0.42063492063492064,131.62264150943398,93.0,168.0
resin,3045,114.0,0.05836800000000001,6.015920332305007,481.2736265844006,47.14035087719298,118.66666666666667,30.55263157894737,3.7712280701754386,9.493333333333334,2.4442105263157896,5,7,7,0.4,0.56,0.56,7.0,7.0,5.0,1.4,1.0,0.46530612244897956,133.02631578947367,95.0,168.0
resin,3061,186.0,0.09523200000000001,7.082253058598753,566.5802446879003,48.924731182795696,18.548387096774192,153.0483870967742,3.913978494623656,1.4838709677419355,12.243870967741938,7,7,7,0.56,0.56,0.56,7.0,7.0,7.0,1.0,1.0,0.5422740524781341,140.03225806451613,116.0,168.0
resin,3078,935.0,0.4787200000000001,12.132146972743877,970.5717578195101,53.49090909090909,144.05989304812834,4.742245989304813,4.279272727272727,11.524791443850267,0.37937967914438503,18,21,16,1.44,1.68,1.28,21.0,18.0,16.0,1.3125,1.1666666666666667,0.15459656084656084,125.11122994652406,89.0,168.0
resin,3082,304.0,0.15564800000000004,8.342412375997787,667.392990079823,52.5,170.88486842105263,150.50328947368422,4.2,13.670789473684211,12.040263157894739,12,10,9,0.96,0.8,0.72,12.0,10.0,9.0,1.3333333333333333,1.2,0.2814814814814815,128.30263157894737,89.0,168.0
resin,3085,261.0,0.13363200000000003,7.928918643143567,634.3134914514853,55.310344827586206,4.0,198.10344827586206,4.424827586206897,0.32,15.848275862068965,19,13,11,1.52,1.04,0.88,19.0,13.0,11.0,1.7272727272727273,1.4615384615384615,0.09606183290393816,137.60153256704982,89.0,168.0
resin,3098,1573.0,0.8053760000000001,14.4292370006357,1154.338960050856,58.22504767959313,81.1360457724094,195.1659249841068,4.658003814367451,6.490883661792752,15.613273998728545,21,28,16,1.68,2.24,1.28,28.0,21.0,16.0,1.75,1.3333333333333333,0.1671981292517007,129.5174825174825,88.0,168.0
resin,3107,236.0,0.12083200000000002,7.667217681165305,613.3774144932245,50.355932203389834,162.14406779661016,84.91949152542372,4.028474576271186,12.971525423728814,6.793559322033898,8,9,11,0.64,0.72,0.88,11.0,9.0,8.0,1.375,1.2222222222222223,0.29797979797979796,126.94067796610169,88.0,168.0
resin,3109,158.0,0.08089600000000001,6.7073786097756045,536.5902887820483,52.09493670886076,175.85443037974684,112.21518987341773,4.167594936708861,14.068354430379747,8.977215189873418,15,5,10,1.2,0.4,0.8,15.0,10.0,5.0,3.0,1.5,0.21066666666666667,142.7594936708861,103.0,168.0
resin,3124,422.0,0.21606400000000003,9.30617631050107,744.4941048400857,52.808056872037916,89.45971563981043,31.38388625592417,4.224644549763033,7.156777251184835,2.5107109004739336,11,14,10,0.88,1.12,0.8,14.0,11.0,10.0,1.4,1.2727272727272727,0.274025974025974,126.33412322274881,91.0,168.0
resin,3132,157.0,0.08038400000000001,6.693198063015236,535.4558450412189,50.9171974522293,136.48407643312103,37.68789808917197,4.073375796178344,10.918726114649683,3.015031847133758,7,6,7,0.56,0.48,0.56,7.0,7.0,6.0,1.1666666666666667,1.0,0.5340136054421769,129.0828025477707,94.0,168.0
resin,3145,827.0,0.4234240000000001,11.645790211457218,931.6632169165774,58.46674727932285,42.991535671100365,179.14873035066506,4.677339782345828,3.4393228536880294,14.331898428053206,18,19,12,1.44,1.52,0.96,19.0,18.0,12.0,1.5833333333333333,1.0555555555555556,0.20151072124756336,126.1596130592503,90.0,168.0
resin,3168,235.0,0.12032000000000002,7.656372945784155,612.5098356627324,55.16595744680851,8.259574468085106,121.4,4.413276595744681,0.6607659574468084,9.712000000000002,10,8,8,0.8,0.64,0.64,10.0,8.0,8.0,1.25,1.25,0.3671875,141.76170212765956,111.0,167.0
resin,3172,852.0,0.43622400000000006,11.761976954715108,940.9581563772086,56.16197183098591,43.6924882629108,25.458920187793428,4.492957746478873,3.495399061032864,2.036713615023474,16,24,19,1.28,1.92,1.52,24.0,19.0,16.0,1.5,1.263157894736842,0.11677631578947369,133.3568075117371,89.0,168.0
resin,3184,123.0,0.062976,6.17024150880815,493.619320704652,53.0,107.14634146341463,82.78861788617886,4.24,8.571707317073171,6.623089430894309,7,6,6,0.56,0.48,0.48,7.0,6.0,6.0,1.1666666666666667,1.1666666666666667,0.4880952380952381,134.0081300813008,99.0,168.0
resin,3193,401.0,0.20531200000000002,9.14917462433869,731.9339699470952,56.7930174563591,156.05236907730674,150.66832917705736,4.543441396508729,12.484189526184538,12.05346633416459,13,13,9,1.04,1.04,0.72,13.0,13.0,9.0,1.4444444444444444,1.0,0.26364234056541747,135.57356608478804,89.0,168.0
resin,3194,470.0,0.24064000000000005,9.646425440239076,771.7140352191261,54.206382978723404,163.98510638297873,140.62978723404257,4.336510638297873,13.1188085106383,11.250382978723406,11,17,9,0.88,1.36,0.72,17.0,11.0,9.0,1.8888888888888888,1.5454545454545454,0.27926322043969104,125.31489361702128,89.0,168.0
resin,3197,180.0,0.09216000000000002,7.005265949644415,560.4212759715532,53.7,8.327777777777778,144.2111111111111,4.296,0.6662222222222222,11.536888888888889,7,7,7,0.56,0.56,0.56,7.0,7.0,7.0,1.0,1.0,0.5247813411078717,127.15555555555555,88.0,168.0
resin,3217,210.0,0.10752000000000002,7.374629802528655,589.9703842022924,57.11904761904762,114.25238095238095,122.46190476190476,4.56952380952381,9.140190476190476,9.796952380952382,12,6,6,0.96,0.48,0.48,12.0,6.0,6.0,2.0,2.0,0.4861111111111111,132.13809523809525,94.0,168.0
resin,3222,244.0,0.12492800000000003,7.7528920091153255,620.231360729226,55.84016393442623,125.38524590163935,92.34836065573771,4.467213114754099,10.030819672131148,7.387868852459016,9,10,7,0.72,0.8,0.56,10.0,9.0,7.0,1.4285714285714286,1.1111111111111112,0.3873015873015873,130.52459016393442,93.0,167.0
resin,3233,795.0,0.40704000000000007,11.493602382584715,919.4881906067772,58.13081761006289,10.20754716981132,168.2880503144654,4.650465408805031,0.8166037735849057,13.463044025157233,17,19,12,1.36,1.52,0.96,19.0,17.0,12.0,1.5833333333333333,1.1176470588235294,0.20510835913312694,126.00251572327043,88.0,168.0
resin,3243,442.0,0.22630400000000003,9.450930054723393,756.0744043778715,55.44343891402715,70.99095022624434,14.739819004524886,4.435475113122172,5.679276018099547,1.179185520361991,9,12,15,0.72,0.96,1.2,15.0,12.0,9.0,1.6666666666666667,1.25,0.27283950617283953,128.39819004524887,89.0,168.0
resin,3253,284.0,0.14540800000000004,8.155299330204066,652.4239464163253,55.38380281690141,168.80633802816902,189.9788732394366,4.4307042253521125,13.504507042253522,15.198309859154929,8,9,12,0.64,0.72,0.96,12.0,9.0,8.0,1.5,1.3333333333333333,0.3287037037037037,126.41549295774648,90.0,168.0
resin,3254,147.0,0.07526400000000001,6.547963313035439,523.8370650428351,54.734693877551024,169.9795918367347,92.68707482993197,4.378775510204082,13.598367346938776,7.414965986394558,7,7,7,0.56,0.56,0.56,7.0,7.0,7.0,1.0,1.0,0.42857142857142855,143.21768707482994,119.0,168.0
resin,3260,1081.0,0.5534720000000001,12.73334063456341,1018.6672507650728,61.45883441258094,5.479185938945421,155.28029602220167,4.916706753006475,0.4383348751156337,12.422423681776134,17,14,20,1.36,1.12,1.6,20.0,17.0,14.0,1.4285714285714286,1.1764705882352942,0.22710084033613445,123.09713228492137,88.0,168.0
resin,3262,789.0,0.40396800000000005,11.464614611629539,917.1691689303632,59.56780735107731,22.23320659062104,151.3079847908745,4.765424588086185,1.7786565272496833,12.104638783269962,13,17,17,1.04,1.36,1.36,17.0,17.0,13.0,1.3076923076923077,1.0,0.21000798509449028,128.49176172370088,89.0,168.0
resin,3270,156.0,0.07987200000000001,6.678957173048376,534.3165738438701,55.96153846153846,60.90384615384615,89.23076923076923,4.476923076923077,4.872307692307692,7.138461538461538,7,7,7,0.56,0.56,0.56,7.0,7.0,7.0,1.0,1.0,0.45481049562682213,130.57692307692307,95.0,168.0
resin,3286,138.0,0.07065600000000001,6.411507500999382,512.9206000799505,55.44202898550725,154.7536231884058,183.70289855072463,4.43536231884058,12.380289855072466,14.69623188405797,6,7,7,0.48,0.56,0.56,7.0,7.0,6.0,1.1666666666666667,1.0,0.46938775510204084,142.7608695652174,119.0,168.0
resin,3303,215.0,0.11008000000000003,7.432700144648346,594.6160115718677,57.665116279069764,74.89302325581396,25.6,4.613209302325581,5.991441860465117,2.048,8,8,8,0.64,0.64,0.64,8.0,8.0,8.0,1.0,1.0,0.419921875,124.92093023255813,90.0,168.0
resin,3307,104.0,0.05324800000000001,5.834606511185437,466.768520894835,56.41346153846154,107.24038461538461,8.865384615384615,4.513076923076923,8.579230769230769,0.7092307692307692,6,6,7,0.48,0.48,0.56,7.0,6.0,6.0,1.1666666666666667,1.1666666666666667,0.4126984126984127,134.59615384615384,95.0,168.0
resin,3326,390.0,0.19968000000000002,9.064739505502713,725.1791604402171,62.333333333333336,85.82820512820513,66.55641025641026,4.986666666666667,6.86625641025641,5.324512820512821,15,11,9,1.2,0.88,0.72,15.0,11.0,9.0,1.6666666666666667,1.3636363636363635,0.26262626262626265,128.12051282051283,92.0,168.0
resin,3337,310.0,0.15872000000000003,8.396939494944725,671.755159595578,58.6,159.13225806451612,197.25806451612902,4.688000000000001,12.73058064516129,15.780645161290323,10,12,9,0.8,0.96,0.72,12.0,10.0,9.0,1.3333333333333333,1.2,0.28703703703703703,125.79677419354839,88.0,168.0
resin,3345,214.0,0.10956800000000001,7.421158666229637,593.692693298371,59.35514018691589,45.91121495327103,125.03738317757009,4.748411214953271,3.6728971962616823,10.002990654205608,8,11,9,0.64,0.88,0.72,11.0,9.0,8.0,1.375,1.2222222222222223,0.2702020202020202,129.19626168224298,91.0,168.0
resin,3347,115.0,0.05888000000000001,6.033459557881385,482.67676463051083,60.66086956521739,54.25217391304348,89.0,4.852869565217391,4.340173913043478,7.12,9,7,9,0.72,0.56,0.72,9.0,9.0,7.0,1.2857142857142858,1.0,0.20282186948853614,145.17391304347825,115.0,168.0
resin,3353,108.0,0.05529600000000001,5.908470131056179,472.67761048449427,58.351851851851855,91.25925925925925,197.5648148148148,4.668148148148148,7.30074074074074,15.805185185185184,6,8,7,0.48,0.64,0.56,8.0,7.0,6.0,1.3333333333333333,1.1428571428571428,0.32142857142857145,145.52777777777777,121.0,168.0
resin,3366,124.0,0.06348800000000002,6.1869179183107725,494.9534334648618,58.814516129032256,164.51612903225808,85.2258064516129,4.705161290322581,13.161290322580646,6.818064516129032,6,8,8,0.48,0.64,0.64,8.0,8.0,6.0,1.3333333333333333,1.0,0.3229166666666667,137.48387096774192,89.0,168.0
resin,3375,209.0,0.10700800000000002,7.362905411051833,589.0324328841466,61.39712918660287,14.889952153110048,117.69856459330144,4.91177033492823,1.1911961722488038,9.415885167464115,11,8,8,0.88,0.64,0.64,11.0,8.0,8.0,1.375,1.375,0.296875,141.39234449760767,97.0,168.0
resin,3379,767.0,0.39270400000000005,11.357051118037846,908.5640894430277,65.16036505867014,48.03259452411995,39.73924380704042,5.2128292046936116,3.8426075619295963,3.1791395045632336,18,20,19,1.44,1.6,1.52,20.0,19.0,18.0,1.1111111111111112,1.0526315789473684,0.11213450292397661,138.42372881355934,90.0,168.0
resin,3392,153.0,0.07833600000000002,6.635865927138142,530.8692741710514,60.01307189542484,147.98039215686273,163.16339869281046,4.801045751633987,11.83843137254902,13.053071895424837,6,12,7,0.48,0.96,0.56,12.0,7.0,6.0,2.0,1.7142857142857142,0.30357142857142855,144.3202614379085,90.0,168.0
resin,3397,694.0,0.35532800000000003,10.984668354585574,878.7734683668459,64.50576368876081,11.595100864553315,137.63544668587897,5.160461095100865,0.9276080691642652,11.010835734870318,16,13,17,1.28,1.04,1.36,17.0,16.0,13.0,1.3076923076923077,1.0625,0.19626696832579185,131.13112391930835,88.0,168.0
resin,3406,1524.0,0.7802880000000001,14.277826982073982,1142.2261585659185,73.86417322834646,81.81627296587926,7.748031496062992,5.909133858267717,6.545301837270341,0.6198425196850393,30,19,21,2.4,1.52,1.68,30.0,21.0,19.0,1.5789473684210527,1.4285714285714286,0.12731829573934836,126.18897637795276,88.0,168.0
resin,3408,451.0,0.23091200000000003,9.51464611403477,761.1716891227816,62.90909090909091,82.00443458980044,107.49445676274945,5.032727272727272,6.560354767184036,8.599556541019956,10,11,10,0.8,0.88,0.8,11.0,10.0,10.0,1.1,1.1,0.41,122.48558758314856,89.0,168.0
resin,3418,375.0,0.19200000000000003,8.947002289396494,715.7601831517195,62.06933333333333,153.8,48.472,4.9655466666666666,12.304000000000002,3.8777600000000003,9,9,9,0.72,0.72,0.72,9.0,9.0,9.0,1.0,1.0,0.51440329218107,121.76266666666666,89.0,168.0
resin,3426,1079.0,0.552448,12.725482970960712,1018.038637676857,66.4902687673772,172.23818350324373,96.64782205746062,5.319221501390176,13.779054680259499,7.73182576459685,17,14,20,1.36,1.12,1.6,20.0,17.0,14.0,1.4285714285714286,1.1764705882352942,0.22668067226890756,130.790546802595,90.0,168.0
resin,3429,89.0,0.045568000000000004,5.539413623573113,443.153089885849,61.42696629213483,1.0449438202247192,132.01123595505618,4.914157303370787,0.08359550561797754,10.560898876404494,6,4,7,0.48,0.32,0.56,7.0,6.0,4.0,1.75,1.1666666666666667,0.5297619047619048,140.12359550561797,114.0,165.0
resin,3434,108.0,0.05529600000000001,5.908470131056179,472.67761048449427,62.638888888888886,31.703703703703702,199.7962962962963,5.011111111111111,2.536296296296296,15.983703703703705,8,6,6,0.64,0.48,0.48,8.0,6.0,6.0,1.3333333333333333,1.3333333333333333,0.375,127.77777777777777,88.0,168.0
resin,3436,697.0,0.35686400000000007,11.000473654592286,880.0378923673828,65.43041606886658,49.13055954088953,133.8235294117647,5.2344332855093265,3.9304447632711623,10.705882352941176,13,22,10,1.04,1.76,0.8,22.0,13.0,10.0,2.2,1.6923076923076923,0.2437062937062937,125.35437589670015,88.0,168.0
resin,3439,131.0,0.067072,6.301213930352919,504.0971144282335,61.916030534351144,69.2824427480916,106.25954198473282,4.953282442748091,5.542595419847328,8.500763358778626,7,7,7,0.56,0.56,0.56,7.0,7.0,7.0,1.0,1.0,0.3819241982507289,143.59541984732823,108.0,168.0
resin,3450,645.0,0.33024000000000003,10.71980858984289,857.5846871874312,64.14418604651163,120.65736434108527,31.61705426356589,5.1315348837209305,9.652589147286822,2.5293643410852713,14,12,16,1.12,0.96,1.28,16.0,14.0,12.0,1.3333333333333333,1.1428571428571428,0.23995535714285715,126.53798449612403,92.0,168.0
resin,3456,317.0,0.16230400000000003,8.45967242499443,676.7737939995544,64.94637223974763,158.10094637223975,174.02523659305993,5.19570977917981,12.64807570977918,13.922018927444794,11,13,9,0.88,1.04,0.72,13.0,11.0,9.0,1.4444444444444444,1.1818181818181819,0.2463092463092463,129.71293375394322,90.0,168.0
resin,3458,351.0,0.17971200000000004,8.751909766778155,700.1527813422524,62.87749287749288,162.07692307692307,160.30769230769232,5.03019943019943,12.966153846153846,12.824615384615386,11,9,10,0.88,0.72,0.8,11.0,10.0,9.0,1.2222222222222223,1.1,0.35454545454545455,122.04843304843305,88.0,168.0
resin,3459,127.0,0.06502400000000001,6.236415365212329,498.91322921698634,62.07086614173228,162.53543307086613,133.20472440944883,4.965669291338583,13.00283464566929,10.656377952755907,7,6,6,0.56,0.48,0.48,7.0,6.0,6.0,1.1666666666666667,1.1666666666666667,0.503968253968254,144.04724409448818,114.0,168.0
resin,3460,100.0,0.05120000000000001,5.758823822969721,460.7059058375777,62.93,164.61,57.76,5.0344,13.168800000000001,4.6208,9,7,12,0.72,0.56,0.96,12.0,9.0,7.0,1.7142857142857142,1.3333333333333333,0.13227513227513227,144.65,106.0,168.0
resin,3461,89.0,0.045568000000000004,5.539413623573113,443.153089885849,62.68539325842696,1.303370786516854,123.5505617977528,5.0148314606741575,0.10426966292134832,9.884044943820225,6,4,6,0.48,0.32,0.48,6.0,6.0,4.0,1.5,1.0,0.6180555555555556,129.4943820224719,89.0,168.0
resin,3466,126.0,0.06451200000000001,6.220003669960456,497.6002935968365,63.24603174603175,34.642857142857146,26.761904761904763,5.05968253968254,2.771428571428572,2.140952380952381,9,6,7,0.72,0.48,0.56,9.0,7.0,6.0,1.5,1.2857142857142858,0.3333333333333333,146.96031746031747,114.0,168.0
