Repository: peterzm/ai-imaging-portfolio

# 3D MicroCT Subvolume Analysis for Quantitative Porosity and Resin Characterization

This project analyzes a real 3D microCT subvolume extracted from a mortar sample.

## Project overview

The input data consist of a cropped 3D microCT subvolume:

```text
Volume shape: 435 × 178 × 202 voxels
Axis order: Z, Y, X
Voxel size: 80 µm
Data type: 8-bit grayscale TIFF stack
```

The analyzed subvolume corresponds to an internal region of a larger cylindrical mortar sample.  
The reduced size makes the dataset lightweight enough for local processing while preserving real 3D microstructural information.

---

File: projects/02_microct_subvolume_3d_analysis/results/components_3d.csv (part 4 of 15)
phase,label_3d,volume_voxels,volume_mm3,equivalent_diameter_voxels,equivalent_diameter_um,centroid_z_pixels,centroid_y_pixels,centroid_x_pixels,centroid_z_mm,centroid_y_mm,centroid_x_mm,bbox_z_pixels,bbox_y_pixels,bbox_x_pixels,bbox_z_mm,bbox_y_mm,bbox_x_mm,longest_axis_bbox_pixels,intermediate_axis_bbox_pixels,shortest_axis_bbox_pixels,elongation_bbox,flatness_bbox,extent_3d,mean_intensity,min_intensity,max_intensity
resin,3470,184.0,0.09420800000000001,7.0567771080140504,564.542168641124,63.755434782608695,41.05978260869565,31.358695652173914,5.100434782608696,3.284782608695652,2.508695652173913,8,7,8,0.64,0.56,0.64,8.0,8.0,7.0,1.1428571428571428,1.0,0.4107142857142857,143.1576086956522,113.0,168.0
resin,3476,96.0,0.04915200000000001,5.680992338459954,454.47938707679634,62.84375,62.916666666666664,163.20833333333334,5.0275,5.033333333333333,13.056666666666668,6,9,5,0.48,0.72,0.4,9.0,6.0,5.0,1.8,1.5,0.35555555555555557,147.04166666666666,116.0,168.0
resin,3481,137.0,0.07014400000000001,6.395983209011851,511.6786567209481,63.68613138686131,83.86131386861314,33.65693430656934,5.094890510948905,6.708905109489051,2.6925547445255473,8,6,8,0.64,0.48,0.64,8.0,8.0,6.0,1.3333333333333333,1.0,0.3567708333333333,132.97810218978103,101.0,168.0
resin,3489,979.0,0.5012480000000001,12.31954561225503,985.5636489804024,76.81716036772217,124.58937691521962,198.6506639427988,6.145372829417774,9.96715015321757,15.892053115423904,33,20,9,2.64,1.6,0.72,33.0,20.0,9.0,3.6666666666666665,1.65,0.1648148148148148,132.66598569969358,88.0,168.0
resin,3502,397.0,0.20326400000000003,9.118651713167813,729.492137053425,66.75566750629723,24.720403022670027,106.99496221662469,5.340453400503779,1.977632241813602,8.559596977329974,14,15,16,1.12,1.2,1.28,16.0,15.0,14.0,1.1428571428571428,1.0666666666666667,0.1181547619047619,129.2115869017632,92.0,168.0
resin,3517,605.0,0.30976000000000004,10.493464979203623,839.4771983362898,73.94710743801653,147.0925619834711,82.2793388429752,5.915768595041323,11.767404958677687,6.582347107438017,22,16,17,1.76,1.28,1.36,22.0,17.0,16.0,1.375,1.2941176470588236,0.10110294117647059,138.16694214876034,98.0,168.0
resin,3518,258.0,0.13209600000000002,7.898422500875398,631.8738000700318,65.32945736434108,148.18217054263565,142.06976744186048,5.2263565891472865,11.854573643410852,11.365581395348839,9,9,9,0.72,0.72,0.72,9.0,9.0,9.0,1.0,1.0,0.35390946502057613,125.05038759689923,92.0,168.0
resin,3526,160.0,0.08192000000000002,6.7355612038425186,538.8448963074015,64.68125,172.825,147.80625,5.174500000000001,13.825999999999999,11.8245,7,9,8,0.56,0.72,0.64,9.0,8.0,7.0,1.2857142857142858,1.125,0.31746031746031744,145.0625,115.0,168.0
resin,3527,99.0,0.05068800000000001,5.7395633987581025,459.1650719006482,63.878787878787875,175.64646464646464,80.28282828282828,5.11030303030303,14.051717171717172,6.422626262626262,7,5,6,0.56,0.4,0.48,7.0,6.0,5.0,1.4,1.1666666666666667,0.4714285714285714,130.94949494949495,95.0,167.0
resin,3554,202.0,0.10342400000000002,7.279768728154169,582.3814982523335,65.32673267326733,138.31683168316832,132.67326732673268,5.226138613861386,11.065346534653466,10.613861386138614,7,8,10,0.56,0.64,0.8,10.0,8.0,7.0,1.4285714285714286,1.25,0.3607142857142857,142.2871287128713,110.0,168.0
resin,3562,486.0,0.24883200000000005,9.754669262507202,780.3735410005761,71.02674897119341,160.02469135802468,81.09670781893004,5.682139917695473,12.801975308641975,6.487736625514404,17,16,11,1.36,1.28,0.88,17.0,16.0,11.0,1.5454545454545454,1.0625,0.16243315508021391,138.76131687242798,93.0,168.0
resin,3566,84.0,0.043008000000000005,5.43367369666554,434.6938957332432,64.69047619047619,175.71428571428572,135.46428571428572,5.175238095238095,14.057142857142859,10.837142857142858,7,5,6,0.56,0.4,0.48,7.0,6.0,5.0,1.4,1.1666666666666667,0.4,144.22619047619048,113.0,168.0
resin,3568,95.0,0.04864000000000001,5.661197779576941,452.8958223661553,68.30526315789474,34.22105263157895,149.46315789473684,5.46442105263158,2.737684210526316,11.957052631578946,10,6,7,0.8,0.48,0.56,10.0,7.0,6.0,1.6666666666666667,1.4285714285714286,0.2261904761904762,142.07368421052632,89.0,168.0
resin,3577,226.0,0.11571200000000002,7.557357012536988,604.5885610029591,67.09292035398231,113.27876106194691,117.929203539823,5.367433628318585,9.062300884955754,9.434336283185841,10,13,10,0.8,1.04,0.8,13.0,10.0,10.0,1.3,1.3,0.17384615384615384,133.88938053097345,92.0,168.0
resin,3580,304.0,0.15564800000000004,8.342412375997787,667.392990079823,67.1875,129.68421052631578,165.26315789473685,5.375,10.374736842105262,13.221052631578948,11,12,10,0.88,0.96,0.8,12.0,11.0,10.0,1.2,1.0909090909090908,0.23030303030303031,141.71381578947367,101.0,168.0
resin,3583,92.0,0.04710400000000001,5.600967702383306,448.0774161906645,66.1413043478261,150.0108695652174,108.76086956521739,5.291304347826087,12.000869565217393,8.700869565217392,7,7,6,0.56,0.56,0.48,7.0,7.0,6.0,1.1666666666666667,1.0,0.3129251700680272,147.7608695652174,124.0,167.0
resin,3586,134.0,0.06860800000000002,6.3489522192239995,507.91617753791996,67.91044776119404,9.380597014925373,1.0746268656716418,5.432835820895523,0.7504477611940299,0.08597014925373135,9,9,5,0.72,0.72,0.4,9.0,9.0,5.0,1.8,1.0,0.3308641975308642,125.25373134328358,95.0,168.0
resin,3590,803.0,0.41113600000000006,11.532026746571288,922.5621397257031,70.79452054794521,54.1145703611457,4.545454545454546,5.663561643835617,4.329165628891657,0.3636363636363637,14,21,11,1.12,1.68,0.88,21.0,14.0,11.0,1.9090909090909092,1.5,0.24829931972789115,130.1755915317559,91.0,168.0
resin,3597,245.0,0.12544000000000002,7.7634689553941065,621.0775164315285,70.06122448979592,71.6938775510204,47.69795918367347,5.604897959183673,5.735510204081633,3.8158367346938777,14,11,7,1.12,0.88,0.56,14.0,11.0,7.0,2.0,1.2727272727272727,0.22727272727272727,134.16326530612244,90.0,168.0
resin,3601,259.0,0.13260800000000003,7.908614025084603,632.6891220067682,67.63320463320463,96.76061776061776,140.40540540540542,5.41065637065637,7.740849420849421,11.232432432432434,8,11,12,0.64,0.88,0.96,12.0,11.0,8.0,1.5,1.0909090909090908,0.24526515151515152,130.03861003861005,89.0,168.0
resin,3607,210.0,0.10752000000000002,7.374629802528655,589.9703842022924,67.46190476190476,138.76666666666668,198.65238095238095,5.396952380952381,11.101333333333335,15.892190476190477,10,8,8,0.8,0.64,0.64,10.0,8.0,8.0,1.25,1.25,0.328125,140.28571428571428,90.0,168.0
resin,3611,108.0,0.05529600000000001,5.908470131056179,472.67761048449427,67.35185185185185,175.85185185185185,37.25,5.388148148148148,14.068148148148149,2.98,7,5,12,0.56,0.4,0.96,12.0,7.0,5.0,2.4,1.7142857142857142,0.2571428571428571,146.2314814814815,109.0,168.0
resin,3616,922.0,0.4720640000000001,12.075656931354622,966.0525545083698,74.7299349240781,45.35140997830803,181.05314533622558,5.978394793926248,3.628112798264642,14.484251626898047,18,28,16,1.44,2.24,1.28,28.0,18.0,16.0,1.75,1.5555555555555556,0.11433531746031746,127.41648590021693,88.0,168.0
resin,3622,308.0,0.15769600000000003,8.378842586487032,670.3074069189626,70.4090909090909,123.43831168831169,99.4512987012987,5.632727272727273,9.875064935064936,7.956103896103896,11,10,9,0.88,0.8,0.72,11.0,10.0,9.0,1.2222222222222223,1.1,0.3111111111111111,137.41233766233765,94.0,168.0
resin,3625,1020.0,0.52224,12.489177840522004,999.1342272417603,72.57058823529412,140.74117647058824,115.71274509803922,5.8056470588235305,11.259294117647059,9.257019607843137,15,15,25,1.2,1.2,2.0,25.0,15.0,15.0,1.6666666666666667,1.6666666666666667,0.18133333333333335,127.73725490196078,88.0,168.0
resin,3627,859.0,0.4398080000000001,11.794101124658301,943.528089972664,71.35622817229337,151.73690337601863,57.24097788125727,5.708498253783469,12.138952270081491,4.579278230500582,16,16,11,1.28,1.28,0.88,16.0,16.0,11.0,1.4545454545454546,1.0,0.30504261363636365,126.30616996507567,88.0,168.0
resin,3637,209.0,0.10700800000000002,7.362905411051833,589.0324328841466,69.78947368421052,36.00956937799043,35.87081339712919,5.583157894736842,2.8807655502392344,2.8696650717703354,8,7,7,0.64,0.56,0.56,8.0,7.0,7.0,1.1428571428571428,1.1428571428571428,0.5331632653061225,127.48325358851675,93.0,168.0
resin,3640,689.0,0.3527680000000001,10.958224659725683,876.6579727780547,71.27866473149491,43.68940493468796,147.64731494920173,5.702293178519593,3.4951523947750367,11.811785195936139,12,13,17,0.96,1.04,1.36,17.0,13.0,12.0,1.4166666666666667,1.3076923076923077,0.25980392156862747,130.41364296081278,94.0,168.0
resin,3643,146.0,0.07475200000000001,6.53308152692881,522.6465221543048,69.32191780821918,66.47260273972603,92.65753424657534,5.545753424657534,5.317808219178082,7.412602739726027,9,6,9,0.72,0.48,0.72,9.0,9.0,6.0,1.5,1.0,0.3004115226337449,144.013698630137,97.0,168.0
resin,3653,5946.0,3.0443520000000004,22.477194010677895,1798.1755208542315,88.70215270770265,114.4510595358224,90.2941473259334,7.096172216616212,9.156084762865792,7.2235317860746715,42,38,46,3.36,3.04,3.68,46.0,42.0,38.0,1.2105263157894737,1.0952380952380953,0.08099051977770513,129.74739320551632,88.0,168.0
resin,3662,170.0,0.08704000000000002,6.873059437985092,549.8447550388074,70.84117647058824,1.1764705882352942,44.6,5.667294117647059,0.09411764705882353,3.568,9,4,8,0.72,0.32,0.64,9.0,8.0,4.0,2.25,1.125,0.5902777777777778,124.13529411764706,94.0,167.0
resin,3665,101.0,0.05171200000000001,5.777956268578565,462.2365014862852,70.6930693069307,1.00990099009901,161.24752475247524,5.655445544554456,0.0807920792079208,12.89980198019802,8,4,9,0.64,0.32,0.72,9.0,8.0,4.0,2.25,1.125,0.3506944444444444,143.84158415841586,112.0,167.0
resin,3675,1080.0,0.5529600000000001,12.729413015364662,1018.353041229173,78.58518518518518,38.94722222222222,113.25833333333334,6.286814814814814,3.1157777777777778,9.060666666666668,24,21,18,1.92,1.68,1.44,24.0,21.0,18.0,1.3333333333333333,1.1428571428571428,0.11904761904761904,126.61018518518519,88.0,168.0
resin,3705,284.0,0.14540800000000004,8.155299330204066,652.4239464163253,71.47535211267606,170.67605633802816,171.92605633802816,5.718028169014085,13.654084507042253,13.754084507042252,10,13,11,0.8,1.04,0.88,13.0,11.0,10.0,1.3,1.1818181818181819,0.1986013986013986,130.0950704225352,92.0,168.0
resin,3708,280.0,0.14336000000000002,8.116830365159922,649.3464292127937,71.68214285714286,8.007142857142858,161.12142857142857,5.734571428571429,0.6405714285714287,12.889714285714286,10,8,9,0.8,0.64,0.72,10.0,9.0,8.0,1.25,1.1111111111111112,0.3888888888888889,127.875,95.0,167.0
resin,3732,125.0,0.06400000000000002,6.203504908994,496.28039271951997,72.184,172.488,0.584,5.77472,13.79904,0.04672,9,10,3,0.72,0.8,0.24,10.0,9.0,3.0,3.3333333333333335,1.1111111111111112,0.46296296296296297,121.96,91.0,168.0
resin,3757,94.0,0.04812800000000001,5.641263819521383,451.30110556171064,72.15957446808511,143.31914893617022,68.90425531914893,5.772765957446809,11.465531914893617,5.512340425531915,7,5,7,0.56,0.4,0.56,7.0,7.0,5.0,1.4,1.0,0.3836734693877551,147.35106382978722,126.0,168.0
resin,3759,146.0,0.07475200000000001,6.53308152692881,522.6465221543048,74.3082191780822,150.9041095890411,42.97945205479452,5.944657534246576,12.072328767123288,3.4383561643835616,9,7,7,0.72,0.56,0.56,9.0,7.0,7.0,1.2857142857142858,1.2857142857142858,0.3310657596371882,142.76027397260273,113.0,168.0
resin,3763,85.0,0.04352000000000001,5.455150891048748,436.4120712838999,72.08235294117647,12.741176470588234,177.08235294117648,5.766588235294117,1.0192941176470587,14.16658823529412,5,7,6,0.4,0.56,0.48,7.0,6.0,5.0,1.4,1.1666666666666667,0.40476190476190477,137.0235294117647,98.0,168.0
resin,3766,428.0,0.21913600000000003,9.350074018192482,748.0059214553985,74.6214953271028,24.549065420560748,33.05140186915888,5.969719626168224,1.9639252336448598,2.6441121495327105,10,17,8,0.8,1.36,0.64,17.0,10.0,8.0,2.125,1.7,0.31470588235294117,141.65654205607476,97.0,168.0
resin,3782,205.0,0.10496000000000001,7.315630236588791,585.2504189271033,72.65853658536585,98.54634146341463,192.44878048780487,5.812682926829268,7.883707317073171,15.39590243902439,6,10,9,0.48,0.8,0.72,10.0,9.0,6.0,1.6666666666666667,1.1111111111111112,0.37962962962962965,144.21951219512195,110.0,168.0
resin,3787,121.0,0.06195200000000001,6.136615546901379,490.9292437521103,72.51239669421487,117.42148760330579,127.46280991735537,5.80099173553719,9.393719008264464,10.19702479338843,6,9,6,0.48,0.72,0.48,9.0,6.0,6.0,1.5,1.5,0.3734567901234568,133.1487603305785,99.0,168.0
resin,3795,473.0,0.24217600000000003,9.666906235140706,773.3524988112565,73.94291754756871,152.2938689217759,117.10993657505286,5.915433403805497,12.183509513742072,9.36879492600423,9,10,11,0.72,0.8,0.88,11.0,10.0,9.0,1.2222222222222223,1.1,0.4777777777777778,123.53276955602537,91.0,168.0
resin,3810,330.0,0.16896000000000003,8.57376888612011,685.9015108896087,74.19393939393939,51.36666666666667,60.378787878787875,5.935515151515151,4.109333333333334,4.83030303030303,7,11,13,0.56,0.88,1.04,13.0,11.0,7.0,1.8571428571428572,1.1818181818181819,0.32967032967032966,134.33939393939394,96.0,168.0
resin,3813,175.0,0.08960000000000001,6.939792343839249,555.18338750714,74.44571428571429,64.98285714285714,56.137142857142855,5.955657142857143,5.198628571428571,4.490971428571428,8,7,10,0.64,0.56,0.8,10.0,8.0,7.0,1.4285714285714286,1.25,0.3125,131.2,97.0,168.0
resin,3816,162.0,0.08294400000000002,6.763509910720959,541.0807928576767,75.93827160493827,103.84567901234568,128.03703703703704,6.075061728395061,8.307654320987655,10.242962962962963,9,7,8,0.72,0.56,0.64,9.0,8.0,7.0,1.2857142857142858,1.125,0.32142857142857145,133.39506172839506,88.0,168.0
resin,3820,193.0,0.09881600000000001,7.17000671219614,573.6005369756912,74.05699481865285,164.16062176165804,110.44041450777202,5.924559585492228,13.132849740932643,8.835233160621762,7,7,8,0.56,0.56,0.64,8.0,7.0,7.0,1.1428571428571428,1.1428571428571428,0.4923469387755102,130.28497409326425,95.0,168.0
resin,3830,183.0,0.09369600000000002,7.043969861883599,563.5175889506879,74.98360655737704,39.80874316939891,125.40983606557377,5.998688524590164,3.1846994535519126,10.032786885245901,8,8,8,0.64,0.64,0.64,8.0,8.0,8.0,1.0,1.0,0.357421875,126.14754098360656,91.0,168.0
resin,3832,99.0,0.05068800000000001,5.7395633987581025,459.1650719006482,75.3030303030303,51.26262626262626,134.12121212121212,6.0242424242424235,4.101010101010101,10.72969696969697,7,7,7,0.56,0.56,0.56,7.0,7.0,7.0,1.0,1.0,0.2886297376093295,134.66666666666666,99.0,167.0
resin,3837,83.0,0.042496000000000006,5.412025364749767,432.96202917998136,74.49397590361446,103.19277108433735,24.59036144578313,5.959518072289156,8.255421686746988,1.9672289156626506,6,6,6,0.48,0.48,0.48,6.0,6.0,6.0,1.0,1.0,0.38425925925925924,146.59036144578315,125.0,168.0
resin,3847,112.0,0.057344000000000006,5.980531746873981,478.4425397499185,76.75892857142857,1.125,114.19642857142857,6.140714285714286,0.09,9.135714285714286,8,5,11,0.64,0.4,0.88,11.0,8.0,5.0,2.2,1.375,0.2545454545454545,132.57142857142858,92.0,168.0
resin,3858,1320.0,0.6758400000000001,13.61000974915928,1088.8007799327424,85.37424242424242,51.306060606060605,157.36060606060607,6.829939393939394,4.104484848484849,12.588848484848485,26,16,19,2.08,1.28,1.52,26.0,19.0,16.0,1.625,1.368421052631579,0.16700404858299595,132.03030303030303,89.0,168.0
resin,3860,141.0,0.072192,6.457635040206935,516.6108032165548,76.39716312056737,62.01418439716312,146.9290780141844,6.1117730496453895,4.9611347517730495,11.754326241134752,9,7,8,0.72,0.56,0.64,9.0,8.0,7.0,1.2857142857142858,1.125,0.27976190476190477,145.354609929078,109.0,168.0
resin,3864,217.0,0.11110400000000002,7.455676179951913,596.4540943961531,77.963133640553,75.17050691244239,1.2119815668202765,6.23705069124424,6.013640552995391,0.09695852534562212,11,14,6,0.88,1.12,0.48,14.0,11.0,6.0,2.3333333333333335,1.2727272727272727,0.23484848484848486,135.0552995391705,96.0,168.0
resin,3869,294.0,0.15052800000000002,8.24991681203272,659.9933449626177,79.01360544217687,88.921768707483,102.32312925170068,6.32108843537415,7.11374149659864,8.185850340136055,12,10,12,0.96,0.8,0.96,12.0,12.0,10.0,1.2,1.0,0.20416666666666666,129.73809523809524,88.0,168.0
resin,3885,235.0,0.12032000000000002,7.656372945784155,612.5098356627324,77.80851063829788,65.97446808510638,165.20851063829787,6.22468085106383,5.277957446808511,13.21668085106383,8,8,12,0.64,0.64,0.96,12.0,8.0,8.0,1.5,1.5,0.3059895833333333,129.80425531914895,90.0,168.0
resin,3886,144.0,0.07372800000000002,6.503112841671467,520.2490273337174,77.4375,72.5625,147.27083333333334,6.195,5.805,11.781666666666668,7,7,6,0.56,0.56,0.48,7.0,7.0,6.0,1.1666666666666667,1.0,0.4897959183673469,142.38194444444446,114.0,168.0
resin,3891,349.0,0.17868800000000004,8.735255283590005,698.8204226872004,79.05444126074498,100.62750716332378,164.11461318051576,6.324355300859598,8.050200573065903,13.129169054441261,10,14,15,0.8,1.12,1.2,15.0,14.0,10.0,1.5,1.0714285714285714,0.1661904761904762,132.8939828080229,93.0,168.0
resin,3892,145.0,0.07424000000000001,6.518131631368211,521.4505305094569,78.04137931034482,97.0551724137931,200.12413793103448,6.243310344827586,7.764413793103448,16.009931034482758,11,9,5,0.88,0.72,0.4,11.0,9.0,5.0,2.2,1.2222222222222223,0.29292929292929293,136.41379310344828,89.0,168.0
resin,3908,523.0,0.26777600000000007,9.996186622148898,799.6949297719118,78.65391969407266,165.63671128107075,93.52581261950287,6.292313575525813,13.25093690248566,7.48206500956023,12,11,11,0.96,0.88,0.88,12.0,11.0,11.0,1.0909090909090908,1.0909090909090908,0.36019283746556474,124.08030592734225,89.0,168.0
resin,3912,131.0,0.067072,6.301213930352919,504.0971144282335,76.96946564885496,175.793893129771,89.55725190839695,6.157557251908397,14.06351145038168,7.164580152671756,8,4,9,0.64,0.32,0.72,9.0,8.0,4.0,2.25,1.125,0.4548611111111111,129.34351145038167,88.0,167.0
resin,3929,148.0,0.07577600000000001,6.562777760167609,525.0222208134087,77.8108108108108,122.87837837837837,129.3581081081081,6.224864864864864,9.83027027027027,10.348648648648648,7,7,7,0.56,0.56,0.56,7.0,7.0,7.0,1.0,1.0,0.4314868804664723,141.75,109.0,168.0
resin,3946,726.0,0.37171200000000004,11.15097048056836,892.0776384454688,91.39944903581267,23.10330578512397,199.28236914600552,7.311955922865013,1.8482644628099174,15.942589531680442,32,14,7,2.56,1.12,0.56,32.0,14.0,7.0,4.571428571428571,2.2857142857142856,0.2315051020408163,126.21625344352617,88.0,168.0
resin,3956,192.0,0.09830400000000002,7.157601831517195,572.6081465213756,78.890625,80.29166666666667,88.83854166666667,6.31125,6.423333333333334,7.107083333333334,7,8,8,0.56,0.64,0.64,8.0,8.0,7.0,1.1428571428571428,1.0,0.42857142857142855,126.88020833333333,94.0,167.0
resin,3970,345.0,0.17664000000000002,8.701754454821554,696.1403563857243,82.08115942028985,1.6376811594202898,72.13623188405798,6.566492753623188,0.13101449275362317,5.770898550724638,10,6,15,0.8,0.48,1.2,15.0,10.0,6.0,2.5,1.5,0.38333333333333336,123.18550724637682,88.0,168.0
resin,3978,152.0,0.07782400000000002,6.621377090805707,529.7101672644566,80.96710526315789,53.296052631578945,36.30921052631579,6.477368421052631,4.263684210526316,2.904736842105263,9,7,8,0.72,0.56,0.64,9.0,8.0,7.0,1.2857142857142858,1.125,0.30158730158730157,133.4934210526316,92.0,168.0
resin,3980,111.0,0.05683200000000001,5.962679307090674,477.01434456725394,81.07207207207207,54.85585585585586,44.96396396396396,6.485765765765766,4.388468468468469,3.5971171171171172,9,9,6,0.72,0.72,0.48,9.0,9.0,6.0,1.5,1.0,0.22839506172839505,137.94594594594594,90.0,168.0
resin,3983,97.0,0.04966400000000001,5.700649908033096,456.0519926426477,80.51546391752578,61.94845360824742,2.556701030927835,6.441237113402062,4.955876288659794,0.2045360824742268,7,9,8,0.56,0.72,0.64,9.0,8.0,7.0,1.2857142857142858,1.125,0.19246031746031747,145.23711340206185,91.0,168.0
resin,3989,492.0,0.251904,9.794647861979907,783.5718289583926,81.8089430894309,101.28861788617886,3.1463414634146343,6.544715447154472,8.10308943089431,0.25170731707317073,10,16,9,0.8,1.28,0.72,16.0,10.0,9.0,1.7777777777777777,1.6,0.3416666666666667,136.0752032520325,89.0,168.0
resin,4004,96.0,0.04915200000000001,5.680992338459954,454.47938707679634,79.38541666666667,175.53125,29.3125,6.350833333333334,14.0425,2.345,7,6,6,0.56,0.48,0.48,7.0,6.0,6.0,1.1666666666666667,1.1666666666666667,0.38095238095238093,142.11458333333334,112.0,168.0
resin,4012,174.0,0.08908800000000001,6.926548433133662,554.123874650693,80.73563218390805,30.82758620689655,133.5287356321839,6.458850574712645,2.466206896551724,10.682298850574712,7,7,6,0.56,0.56,0.48,7.0,7.0,6.0,1.1666666666666667,1.0,0.5918367346938775,128.5977011494253,96.0,168.0
resin,4013,150.0,0.07680000000000001,6.592207650508867,527.3766120407093,80.56,33.43333333333333,47.806666666666665,6.444800000000001,2.6746666666666665,3.824533333333333,7,7,9,0.56,0.56,0.72,9.0,7.0,7.0,1.2857142857142858,1.2857142857142858,0.3401360544217687,132.18,91.0,168.0
resin,4019,139.0,0.07116800000000001,6.426956976396133,514.1565581116906,82.35251798561151,59.29496402877698,189.30935251798562,6.588201438848921,4.743597122302159,15.14474820143885,11,8,7,0.88,0.64,0.56,11.0,8.0,7.0,1.5714285714285714,1.375,0.22564935064935066,137.28057553956833,94.0,168.0
resin,4021,732.0,0.37478400000000006,11.181605168786318,894.5284135029054,82.55601092896175,67.82377049180327,45.44535519125683,6.60448087431694,5.425901639344262,3.6356284153005465,10,10,19,0.8,0.8,1.52,19.0,10.0,10.0,1.9,1.9,0.38526315789473686,123.0860655737705,89.0,168.0
resin,4045,93.0,0.047616000000000006,5.62118797776233,449.69503822098636,80.98924731182795,163.36559139784947,181.83870967741936,6.479139784946236,13.069247311827958,14.547096774193548,6,7,7,0.48,0.56,0.56,7.0,7.0,6.0,1.1666666666666667,1.0,0.3163265306122449,133.2688172043011,97.0,168.0
resin,4050,105.0,0.05376000000000001,5.853247553205011,468.2598042564009,82.68571428571428,11.971428571428572,156.62857142857143,6.614857142857143,0.9577142857142857,12.530285714285714,7,5,8,0.56,0.4,0.64,8.0,7.0,5.0,1.6,1.1428571428571428,0.375,144.77142857142857,113.0,168.0
resin,4051,1384.0,0.7086080000000001,13.826507363536614,1106.1205890829292,89.72326589595376,10.332369942196532,8.854768786127167,7.177861271676301,0.8265895953757226,0.7083815028901733,20,21,26,1.6,1.68,2.08,26.0,21.0,20.0,1.3,1.2380952380952381,0.12673992673992673,130.22037572254337,88.0,168.0
resin,4056,369.0,0.18892800000000004,8.89902816477149,711.9222531817193,85.55826558265582,43.417344173441734,47.2520325203252,6.844661246612466,3.473387533875339,3.7801626016260164,12,14,14,0.96,1.12,1.12,14.0,14.0,12.0,1.1666666666666667,1.0,0.1568877551020408,140.0460704607046,88.0,168.0
resin,4082,262.0,0.134144,7.93903207074245,635.1225656593961,90.09923664122137,30.958015267175572,1.9274809160305344,7.20793893129771,2.4766412213740456,0.15419847328244277,15,10,7,1.2,0.8,0.56,15.0,10.0,7.0,2.142857142857143,1.5,0.24952380952380954,128.61068702290078,95.0,168.0
resin,4100,1106.0,0.5662720000000001,12.83075369730027,1026.4602957840216,86.86889692585895,128.30470162748645,129.4385171790235,6.949511754068716,10.264376130198917,10.35508137432188,16,34,21,1.28,2.72,1.68,34.0,21.0,16.0,2.125,1.619047619047619,0.09681372549019608,133.501808318264,89.0,168.0
resin,4125,240.0,0.12288000000000002,7.710292841628196,616.8234273302558,84.07916666666667,99.27083333333333,105.74583333333334,6.726333333333334,7.941666666666666,8.459666666666667,7,13,9,0.56,1.04,0.72,13.0,9.0,7.0,1.8571428571428572,1.4444444444444444,0.29304029304029305,147.15833333333333,114.0,168.0
resin,4135,900.0,0.4608000000000001,11.97883627396524,958.3069019172192,91.62555555555555,19.314444444444444,32.06,7.330044444444444,1.5451555555555556,2.5648000000000004,19,22,22,1.52,1.76,1.76,22.0,22.0,19.0,1.1578947368421053,1.0,0.09786863853849499,136.57222222222222,89.0,168.0
resin,4139,846.0,0.4331520000000001,11.734301612554425,938.744129004354,87.70685579196217,38.08510638297872,29.689125295508273,7.0165484633569735,3.046808510638298,2.375130023640662,13,14,23,1.04,1.12,1.84,23.0,14.0,13.0,1.7692307692307692,1.6428571428571428,0.20210224558050646,125.51773049645391,89.0,168.0
resin,4159,482.0,0.24678400000000003,9.72783372317443,778.2266978539543,88.1804979253112,156.0124481327801,112.78423236514523,7.054439834024897,12.480995850622408,9.022738589211619,13,11,12,1.04,0.88,0.96,13.0,12.0,11.0,1.1818181818181819,1.0833333333333333,0.28088578088578087,133.56846473029046,95.0,168.0
resin,4161,425.0,0.21760000000000004,9.328176809185312,746.2541447348249,86.41411764705883,159.10117647058823,58.72235294117647,6.913129411764706,12.728094117647059,4.697788235294118,9,13,14,0.72,1.04,1.12,14.0,13.0,9.0,1.5555555555555556,1.0769230769230769,0.2594627594627595,130.41411764705882,90.0,168.0
resin,4173,1097.0,0.561664,12.795855736116208,1023.6684588892966,91.04831358249773,53.32269826800365,22.227894257064722,7.2838650865998185,4.265815861440292,1.7782315405651778,18,19,27,1.44,1.52,2.16,27.0,19.0,18.0,1.5,1.4210526315789473,0.11880008663634395,127.63719234275297,88.0,168.0
resin,4183,88.0,0.045056000000000006,5.518588563740668,441.4870850992534,86.61363636363636,70.73863636363636,0.7272727272727273,6.929090909090909,5.659090909090909,0.05818181818181818,8,7,3,0.64,0.56,0.24,8.0,7.0,3.0,2.6666666666666665,1.1428571428571428,0.5238095238095238,125.4090909090909,92.0,168.0
resin,4185,295.0,0.15104000000000004,8.259259874164178,660.7407899331342,86.67118644067797,76.77966101694915,143.14237288135593,6.933694915254238,6.142372881355932,11.451389830508473,8,9,9,0.64,0.72,0.72,9.0,9.0,8.0,1.125,1.0,0.45524691358024694,126.62711864406779,90.0,168.0
resin,4197,1155.0,0.5913600000000001,13.017506023501504,1041.4004818801204,99.0978354978355,15.417316017316017,12.166233766233766,7.9278268398268406,1.2333852813852813,0.9732987012987013,25,19,22,2.0,1.52,1.76,25.0,22.0,19.0,1.3157894736842106,1.1363636363636365,0.11052631578947368,126.24242424242425,89.0,168.0
resin,4205,1600.0,0.8192000000000002,14.511326714391236,1160.906137151299,97.771875,72.204375,193.155625,7.82175,5.77635,15.452449999999999,27,28,17,2.16,2.24,1.36,28.0,27.0,17.0,1.6470588235294117,1.037037037037037,0.12449424214130096,128.528125,88.0,168.0
resin,4229,832.0,0.4259840000000001,11.669213022370872,933.5370417896697,93.74759615384616,6.929086538461538,38.28004807692308,7.499807692307693,0.5543269230769231,3.0624038461538463,18,15,18,1.44,1.2,1.44,18.0,18.0,15.0,1.2,1.0,0.17119341563786009,126.46995192307692,88.0,168.0
resin,4242,362.0,0.18534400000000004,8.842396451724207,707.3917161379366,90.23756906077348,106.43093922651934,13.342541436464089,7.2190055248618785,8.514475138121547,1.0674033149171271,10,16,9,0.8,1.28,0.72,16.0,10.0,9.0,1.7777777777777777,1.6,0.2513888888888889,131.70165745856355,88.0,168.0
resin,4245,2245.0,1.1494400000000002,16.24573037099685,1299.658429679748,100.99821826280623,162.17683741648108,195.373719376392,8.079857461024499,12.974146993318486,15.629897550111359,29,36,15,2.32,2.88,1.2,36.0,29.0,15.0,2.4,1.2413793103448276,0.14335887611749681,127.27126948775056,88.0,168.0
resin,4250,255.0,0.13056,7.867689028577134,629.4151222861707,89.34901960784313,4.137254901960785,151.23921568627452,7.147921568627451,0.33098039215686276,12.099137254901962,8,11,10,0.64,0.88,0.8,11.0,10.0,8.0,1.375,1.1,0.2897727272727273,128.30588235294118,92.0,168.0
resin,4252,91.0,0.04659200000000001,5.580600367226721,446.4480293781377,88.32967032967034,24.175824175824175,43.32967032967033,7.066373626373627,1.934065934065934,3.4663736263736262,6,6,6,0.48,0.48,0.48,6.0,6.0,6.0,1.0,1.0,0.4212962962962963,133.54945054945054,102.0,168.0
resin,4253,339.0,0.17356800000000003,8.65101420831139,692.0811366649111,91.09439528023599,42.61356932153392,66.68436578171091,7.287551622418879,3.409085545722714,5.334749262536873,10,12,10,0.8,0.96,0.8,12.0,10.0,10.0,1.2,1.2,0.2825,126.6283185840708,92.0,168.0
resin,4254,284.0,0.14540800000000004,8.155299330204066,652.4239464163253,89.5,44.48943661971831,168.16549295774647,7.16,3.559154929577465,13.453239436619718,8,11,8,0.64,0.88,0.64,11.0,8.0,8.0,1.375,1.375,0.4034090909090909,126.11619718309859,91.0,168.0
resin,4261,287.0,0.14694400000000002,8.183914650028193,654.7131720022554,90.18118466898954,57.271777003484324,195.46341463414635,7.214494773519164,4.581742160278746,15.637073170731709,10,7,10,0.8,0.56,0.8,10.0,10.0,7.0,1.4285714285714286,1.0,0.41,141.3588850174216,118.0,168.0
resin,4263,94.0,0.04812800000000001,5.641263819521383,451.30110556171064,88.67021276595744,64.87234042553192,5.127659574468085,7.093617021276596,5.189787234042553,0.4102127659574468,6,5,5,0.48,0.4,0.4,6.0,5.0,5.0,1.2,1.2,0.6266666666666667,130.88297872340425,102.0,168.0
resin,4272,177.0,0.09062400000000001,6.966129569086082,557.2903655268865,89.19209039548022,131.93785310734464,85.01129943502825,7.135367231638418,10.555028248587572,6.80090395480226,8,7,8,0.64,0.56,0.64,8.0,8.0,7.0,1.1428571428571428,1.0,0.3950892857142857,131.49717514124293,100.0,168.0
resin,4279,263.0,0.13465600000000003,7.949119797058365,635.9295837646691,89.01140684410646,173.49429657794676,114.34980988593156,7.120912547528517,13.87954372623574,9.147984790874526,8,9,13,0.64,0.72,1.04,13.0,9.0,8.0,1.625,1.4444444444444444,0.280982905982906,128.7680608365019,94.0,168.0
resin,4281,226.0,0.11571200000000002,7.557357012536988,604.5885610029591,91.14159292035399,2.0088495575221237,22.141592920353983,7.291327433628319,0.1607079646017699,1.7713274336283187,11,6,10,0.88,0.48,0.8,11.0,10.0,6.0,1.8333333333333333,1.1,0.3424242424242424,124.38053097345133,91.0,168.0
resin,4289,185.0,0.09472000000000001,7.0695380347374215,565.5630427789937,90.4918918918919,81.6054054054054,49.45945945945946,7.239351351351352,6.5284324324324325,3.9567567567567568,8,6,8,0.64,0.48,0.64,8.0,8.0,6.0,1.3333333333333333,1.0,0.4817708333333333,130.64864864864865,94.0,168.0
resin,4296,774.0,0.3962880000000001,11.391496457993908,911.3197166395126,95.5219638242894,143.28811369509043,8.5671834625323,7.641757105943152,11.463049095607234,0.685374677002584,16,15,21,1.28,1.2,1.68,21.0,16.0,15.0,1.4,1.3125,0.15357142857142858,126.23385012919897,90.0,168.0
resin,4313,268.0,0.13721600000000003,7.999178545777086,639.9342836621669,91.07089552238806,52.86940298507463,100.56716417910448,7.285671641791045,4.2295522388059705,8.045373134328358,8,9,8,0.64,0.72,0.64,9.0,8.0,8.0,1.125,1.125,0.4652777777777778,125.17910447761194,90.0,168.0
resin,4317,222.0,0.11366400000000002,7.512505172776117,601.0004138220894,91.59909909909909,59.193693693693696,12.554054054054054,7.327927927927927,4.7354954954954955,1.0043243243243243,8,7,8,0.64,0.56,0.64,8.0,8.0,7.0,1.1428571428571428,1.0,0.4955357142857143,126.26126126126127,96.0,168.0
resin,4318,123.0,0.062976,6.17024150880815,493.619320704652,90.86178861788618,60.0650406504065,157.3658536585366,7.268943089430894,4.80520325203252,12.589268292682927,6,6,6,0.48,0.48,0.48,6.0,6.0,6.0,1.0,1.0,0.5694444444444444,126.88617886178862,99.0,168.0
resin,4342,410.0,0.20992000000000002,9.217116528325628,737.3693222660502,95.14146341463415,75.38048780487804,141.23170731707316,7.611317073170731,6.030439024390244,11.298536585365852,12,14,16,0.96,1.12,1.28,16.0,14.0,12.0,1.3333333333333333,1.1428571428571428,0.15252976190476192,138.1341463414634,88.0,168.0
resin,4345,139.0,0.07116800000000001,6.426956976396133,514.1565581116906,91.35251798561151,102.43165467625899,136.54676258992805,7.308201438848921,8.194532374100719,10.923741007194245,6,8,7,0.48,0.64,0.56,8.0,7.0,6.0,1.3333333333333333,1.1428571428571428,0.41369047619047616,131.26618705035972,89.0,168.0
resin,4349,489.0,0.25036800000000003,9.774699440442049,781.9759552353639,95.02249488752557,115.27402862985686,34.27402862985685,7.601799591002045,9.221922290388548,2.741922290388548,16,17,11,1.28,1.36,0.88,17.0,16.0,11.0,1.5454545454545454,1.0625,0.16343582887700533,133.69120654396727,88.0,168.0
resin,4353,102.0,0.052224000000000007,5.796962840557109,463.7570272445687,91.90196078431373,136.1764705882353,110.38235294117646,7.352156862745098,10.894117647058824,8.830588235294117,6,6,6,0.48,0.48,0.48,6.0,6.0,6.0,1.0,1.0,0.4722222222222222,129.97058823529412,88.0,167.0
resin,4358,174.0,0.08908800000000001,6.926548433133662,554.123874650693,92.16091954022988,173.9655172413793,175.3448275862069,7.372873563218391,13.917241379310344,14.027586206896551,7,7,7,0.56,0.56,0.56,7.0,7.0,7.0,1.0,1.0,0.5072886297376094,128.2183908045977,95.0,168.0
resin,4359,612.0,0.31334400000000007,10.533780553459017,842.7024442767214,95.98366013071896,3.746732026143791,190.33496732026143,7.678692810457517,0.2997385620915033,15.226797385620914,12,11,18,0.96,0.88,1.44,18.0,12.0,11.0,1.6363636363636365,1.5,0.25757575757575757,123.38888888888889,88.0,168.0
resin,4386,20605.0,10.549760000000001,34.01402282840066,2721.121826272053,148.70458626546954,33.06221790827469,11.71526328561029,11.896366901237563,2.644977432661975,0.9372210628488231,104,64,37,8.32,5.12,2.96,104.0,64.0,37.0,2.810810810810811,1.625,0.08366765202702703,128.34200436787188,88.0,168.0
resin,4392,176.0,0.09011200000000001,6.952985897165982,556.2388717732786,94.66477272727273,58.1875,1.2954545454545454,7.573181818181819,4.655,0.10363636363636364,8,9,5,0.64,0.72,0.4,9.0,8.0,5.0,1.8,1.125,0.4888888888888889,124.73295454545455,88.0,168.0
resin,4397,162.0,0.08294400000000002,6.763509910720959,541.0807928576767,95.21604938271605,81.01851851851852,1.5740740740740742,7.617283950617284,6.481481481481482,0.12592592592592594,8,11,5,0.64,0.88,0.4,11.0,8.0,5.0,2.2,1.375,0.36818181818181817,142.87037037037038,115.0,168.0
resin,4399,271.0,0.13875200000000001,8.028915542458407,642.3132433966725,94.56088560885608,93.17712177121771,14.243542435424354,7.564870848708487,7.4541697416974175,1.1394833948339484,8,9,8,0.64,0.72,0.64,9.0,8.0,8.0,1.125,1.125,0.4704861111111111,140.42066420664207,104.0,167.0
resin,4400,158.0,0.08089600000000001,6.7073786097756045,536.5902887820483,94.18354430379746,97.66455696202532,108.64556962025317,7.534683544303797,7.813164556962025,8.691645569620254,8,8,8,0.64,0.64,0.64,8.0,8.0,8.0,1.0,1.0,0.30859375,147.2594936708861,107.0,168.0
resin,4422,337.0,0.17254400000000003,8.633967830729006,690.7174264583205,95.79228486646885,97.44213649851632,97.0593471810089,7.663382789317508,7.7953709198813055,7.764747774480712,11,9,15,0.88,0.72,1.2,15.0,11.0,9.0,1.6666666666666667,1.3636363636363635,0.22693602693602694,127.0860534124629,88.0,168.0
resin,4437,233.0,0.11929600000000001,7.634590828237859,610.7672662590287,96.2489270386266,13.150214592274677,148.1845493562232,7.699914163090129,1.0520171673819743,11.854763948497855,10,7,12,0.8,0.56,0.96,12.0,10.0,7.0,1.7142857142857142,1.2,0.2773809523809524,129.89270386266094,89.0,168.0
resin,4452,336.0,0.17203200000000002,8.625419342138814,690.0335473711051,96.5625,122.72916666666667,129.51488095238096,7.7250000000000005,9.818333333333333,10.361190476190478,8,9,9,0.64,0.72,0.72,9.0,9.0,8.0,1.125,1.0,0.5185185185185185,121.91369047619048,90.0,168.0
resin,4457,156.0,0.07987200000000001,6.678957173048376,534.3165738438701,96.21153846153847,151.71153846153845,81.11538461538461,7.696923076923078,12.136923076923077,6.489230769230769,7,7,7,0.56,0.56,0.56,7.0,7.0,7.0,1.0,1.0,0.45481049562682213,144.89102564102564,115.0,168.0
resin,4464,583.0,0.29849600000000004,10.364697802693197,829.1758242154558,98.21097770154374,33.76672384219554,24.403087478559176,7.8568782161235,2.701337907375643,1.9522469982847341,10,15,13,0.8,1.2,1.04,15.0,13.0,10.0,1.5,1.1538461538461537,0.298974358974359,124.65866209262435,89.0,168.0
resin,4469,1330.0,0.6809600000000001,13.644292034413352,1091.543362753068,103.72255639097745,138.44135338345865,6.5203007518797,8.297804511278196,11.075308270676691,0.521624060150376,25,26,21,2.0,2.08,1.68,26.0,25.0,21.0,1.2380952380952381,1.04,0.09743589743589744,127.83834586466165,88.0,168.0
resin,4475,115.0,0.05888000000000001,6.033459557881385,482.67676463051083,97.36521739130434,13.591304347826087,198.04347826086956,7.789217391304348,1.087304347826087,15.843478260869565,5,6,7,0.4,0.48,0.56,7.0,6.0,5.0,1.4,1.1666666666666667,0.5476190476190477,129.65217391304347,96.0,168.0
resin,4477,826.0,0.42291200000000007,11.641094327798328,931.2875462238662,104.60895883777239,28.331719128329297,150.38014527845036,8.368716707021791,2.2665375302663437,12.030411622276029,20,19,16,1.6,1.52,1.28,20.0,19.0,16.0,1.25,1.0526315789473684,0.13585526315789473,135.58595641646488,91.0,168.0
resin,4493,840.0,0.4300800000000001,11.706495106410022,936.5196085128018,101.93333333333334,115.5202380952381,50.84642857142857,8.154666666666667,9.241619047619048,4.067714285714286,16,13,16,1.28,1.04,1.28,16.0,16.0,13.0,1.2307692307692308,1.0,0.25240384615384615,125.90595238095239,88.0,168.0
resin,4506,1127.0,0.5770240000000001,12.911452382857604,1032.9161906286083,103.30878438331854,17.5678793256433,170.21206743566992,8.264702750665483,1.405430346051464,13.616965394853594,20,22,26,1.6,1.76,2.08,26.0,22.0,20.0,1.3,1.1818181818181819,0.09851398601398602,130.8899733806566,88.0,168.0
resin,4507,240.0,0.12288000000000002,7.710292841628196,616.8234273302558,99.90833333333333,15.920833333333333,159.89166666666668,7.992666666666667,1.2736666666666667,12.791333333333334,8,8,7,0.64,0.64,0.56,8.0,8.0,7.0,1.1428571428571428,1.0,0.5357142857142857,123.9375,89.0,168.0
resin,4518,144.0,0.07372800000000002,6.503112841671467,520.2490273337174,98.53472222222223,91.65277777777777,142.78472222222223,7.882777777777778,7.332222222222222,11.422777777777778,7,7,10,0.56,0.56,0.8,10.0,7.0,7.0,1.4285714285714286,1.4285714285714286,0.2938775510204082,147.0625,111.0,168.0
resin,4525,155.0,0.07936000000000001,6.664655293794288,533.1724235035431,98.86451612903225,163.0774193548387,6.664516129032258,7.90916129032258,13.046193548387096,0.5331612903225806,7,7,7,0.56,0.56,0.56,7.0,7.0,7.0,1.0,1.0,0.4518950437317784,143.04516129032257,113.0,168.0
resin,4535,145.0,0.07424000000000001,6.518131631368211,521.4505305094569,99.47586206896551,92.26896551724138,194.97931034482758,7.958068965517241,7.381517241379311,15.598344827586207,8,7,7,0.64,0.56,0.56,8.0,7.0,7.0,1.1428571428571428,1.1428571428571428,0.36989795918367346,126.15172413793104,92.0,168.0
resin,4536,83.0,0.042496000000000006,5.412025364749767,432.96202917998136,100.19277108433735,97.6987951807229,68.12048192771084,8.015421686746988,7.815903614457832,5.449638554216867,7,4,7,0.56,0.32,0.56,7.0,7.0,4.0,1.75,1.0,0.42346938775510207,136.85542168674698,102.0,168.0
resin,4540,421.0,0.21555200000000005,9.298819646319991,743.9055717055993,100.83372921615202,125.09026128266034,113.94536817102137,8.066698337292163,10.007220902612827,9.11562945368171,10,9,12,0.8,0.72,0.96,12.0,10.0,9.0,1.3333333333333333,1.2,0.38981481481481484,124.04275534441805,90.0,168.0
resin,4541,82.0,0.04198400000000001,5.390202444799826,431.21619558398606,98.7560975609756,136.96341463414635,108.04878048780488,7.900487804878049,10.957073170731707,8.64390243902439,5,5,5,0.4,0.4,0.4,5.0,5.0,5.0,1.0,1.0,0.656,134.90243902439025,96.0,167.0
resin,4547,498.0,0.25497600000000004,9.834302739216675,786.744219137334,103.46987951807229,26.253012048192772,56.66064257028113,8.277590361445784,2.100240963855422,4.53285140562249,11,11,18,0.88,0.88,1.44,18.0,11.0,11.0,1.6363636363636365,1.6363636363636365,0.22865013774104684,126.4136546184739,89.0,168.0
resin,4553,750.0,0.38400000000000006,11.272516517868265,901.8013214294613,106.892,62.76266666666667,7.010666666666666,8.55136,5.021013333333333,0.5608533333333333,18,19,16,1.44,1.52,1.28,19.0,18.0,16.0,1.1875,1.0555555555555556,0.13706140350877194,133.036,92.0,168.0
resin,4560,274.0,0.14028800000000002,8.058433879808192,644.6747103846553,102.26277372262774,112.18248175182482,72.55474452554745,8.18102189781022,8.974598540145987,5.804379562043796,9,8,9,0.72,0.64,0.72,9.0,9.0,8.0,1.125,1.0,0.4228395061728395,125.03284671532846,96.0,168.0
resin,4562,202.0,0.10342400000000002,7.279768728154169,582.3814982523335,102.66336633663366,121.75247524752476,86.70792079207921,8.213069306930693,9.74019801980198,6.936633663366337,10,9,6,0.8,0.72,0.48,10.0,9.0,6.0,1.6666666666666667,1.1111111111111112,0.37407407407407406,128.2970297029703,96.0,168.0
resin,4564,128.0,0.06553600000000001,6.252741134374175,500.21929074993403,100.078125,141.8203125,188.4765625,8.00625,11.345625,15.078125,6,8,9,0.48,0.64,0.72,9.0,8.0,6.0,1.5,1.125,0.2962962962962963,144.78125,123.0,168.0
