Repository: peterzm/ai-imaging-portfolio

# 3D MicroCT Subvolume Analysis for Quantitative Porosity and Resin Characterization

This project analyzes a real 3D microCT subvolume extracted from a mortar sample.

## Project overview

The input data consist of a cropped 3D microCT subvolume:

```text
Volume shape: 435 × 178 × 202 voxels
Axis order: Z, Y, X
Voxel size: 80 µm
Data type: 8-bit grayscale TIFF stack
```

The analyzed subvolume corresponds to an internal region of a larger cylindrical mortar sample.  
The reduced size makes the dataset lightweight enough for local processing while preserving real 3D microstructural information.

---

File: projects/02_microct_subvolume_3d_analysis/results/components_3d.csv (part 5 of 15)
phase,label_3d,volume_voxels,volume_mm3,equivalent_diameter_voxels,equivalent_diameter_um,centroid_z_pixels,centroid_y_pixels,centroid_x_pixels,centroid_z_mm,centroid_y_mm,centroid_x_mm,bbox_z_pixels,bbox_y_pixels,bbox_x_pixels,bbox_z_mm,bbox_y_mm,bbox_x_mm,longest_axis_bbox_pixels,intermediate_axis_bbox_pixels,shortest_axis_bbox_pixels,elongation_bbox,flatness_bbox,extent_3d,mean_intensity,min_intensity,max_intensity
resin,4567,259.0,0.13260800000000003,7.908614025084603,632.6891220067682,102.28185328185329,159.5096525096525,46.03088803088803,8.182548262548263,12.760772200772202,3.6824710424710423,10,9,8,0.8,0.72,0.64,10.0,9.0,8.0,1.25,1.1111111111111112,0.3597222222222222,126.89189189189189,90.0,168.0
resin,4569,118.0,0.06041600000000001,6.085474706375493,486.8379765100394,101.42372881355932,166.32203389830508,153.09322033898306,8.113898305084746,13.305762711864407,12.247457627118646,7,7,7,0.56,0.56,0.56,7.0,7.0,7.0,1.0,1.0,0.34402332361516036,131.9322033898305,91.0,168.0
resin,4577,184.0,0.09420800000000001,7.0567771080140504,564.542168641124,102.32608695652173,15.5,23.918478260869566,8.18608695652174,1.24,1.9134782608695653,8,8,8,0.64,0.64,0.64,8.0,8.0,8.0,1.0,1.0,0.359375,126.71739130434783,93.0,168.0
resin,4590,398.0,0.20377600000000004,9.126301592353913,730.104127388313,102.87185929648241,101.0,79.39195979899498,8.229748743718593,8.08,6.351356783919599,9,11,9,0.72,0.88,0.72,11.0,9.0,9.0,1.2222222222222223,1.2222222222222223,0.44668911335578004,123.16331658291458,92.0,168.0
resin,4592,323.0,0.16537600000000002,8.51271250919745,681.0170007357959,102.9969040247678,101.14860681114551,196.3374613003096,8.239752321981424,8.091888544891642,15.706996904024768,9,10,10,0.72,0.8,0.8,10.0,10.0,9.0,1.1111111111111112,1.0,0.35888888888888887,122.63467492260062,89.0,168.0
resin,4596,246.0,0.125952,7.774017159882491,621.9213727905993,103.65447154471545,142.33333333333334,77.85365853658537,8.292357723577236,11.386666666666668,6.2282926829268295,9,11,11,0.72,0.88,0.88,11.0,11.0,9.0,1.2222222222222223,1.0,0.22589531680440772,140.33333333333334,95.0,168.0
resin,4627,881.0,0.4510720000000001,11.893940512155634,951.5152409724508,108.57321225879681,97.24063564131669,103.45062429057889,8.685856980703745,7.779250851305335,8.276049943246312,17,15,13,1.36,1.2,1.04,17.0,15.0,13.0,1.3076923076923077,1.1333333333333333,0.26576168929110106,124.58569807037458,90.0,168.0
resin,4640,90.0,0.04608000000000001,5.560083268891276,444.8066615113021,105.03333333333333,17.81111111111111,186.45555555555555,8.402666666666667,1.4248888888888889,14.916444444444444,8,7,5,0.64,0.56,0.4,8.0,7.0,5.0,1.6,1.1428571428571428,0.32142857142857145,136.94444444444446,101.0,168.0
resin,4642,236.0,0.12083200000000002,7.667217681165305,613.3774144932245,105.88135593220339,44.23728813559322,163.36016949152543,8.470508474576272,3.5389830508474573,13.068813559322034,12,14,7,0.96,1.12,0.56,14.0,12.0,7.0,2.0,1.1666666666666667,0.20068027210884354,130.16949152542372,94.0,168.0
resin,4656,205.0,0.10496000000000001,7.315630236588791,585.2504189271033,104.6829268292683,6.980487804878049,85.30731707317074,8.374634146341464,0.558439024390244,6.824585365853659,6,9,9,0.48,0.72,0.72,9.0,9.0,6.0,1.5,1.0,0.4218106995884774,126.49268292682927,91.0,168.0
resin,4676,138.0,0.07065600000000001,6.411507500999382,512.9206000799505,105.67391304347827,115.43478260869566,200.2173913043478,8.453913043478261,9.234782608695653,16.017391304347825,8,13,4,0.64,1.04,0.32,13.0,8.0,4.0,3.25,1.625,0.3317307692307692,127.84057971014492,92.0,168.0
resin,4695,225.0,0.11520000000000002,7.546193987406538,603.695518992523,107.12,2.1733333333333333,9.595555555555556,8.569600000000001,0.17386666666666667,0.7676444444444446,9,7,9,0.72,0.56,0.72,9.0,9.0,7.0,1.2857142857142858,1.0,0.3968253968253968,124.45777777777778,93.0,168.0
resin,4697,258.0,0.13209600000000002,7.898422500875398,631.8738000700318,108.35271317829458,8.484496124031008,32.713178294573645,8.668217054263566,0.6787596899224806,2.6170542635658918,13,9,11,1.04,0.72,0.88,13.0,11.0,9.0,1.4444444444444444,1.1818181818181819,0.20046620046620048,140.1705426356589,88.0,168.0
resin,4702,178.0,0.09113600000000001,6.9792238284142,558.337906273136,107.23033707865169,28.46067415730337,177.61797752808988,8.578426966292135,2.27685393258427,14.20943820224719,9,7,8,0.72,0.56,0.64,9.0,8.0,7.0,1.2857142857142858,1.125,0.3531746031746032,142.53370786516854,111.0,168.0
resin,4703,156.0,0.07987200000000001,6.678957173048376,534.3165738438701,107.16666666666667,37.08974358974359,169.48717948717947,8.573333333333334,2.967179487179487,13.558974358974359,11,7,7,0.88,0.56,0.56,11.0,7.0,7.0,1.5714285714285714,1.5714285714285714,0.2894248608534323,142.82051282051282,96.0,168.0
resin,4725,255.0,0.13056,7.867689028577134,629.4151222861707,109.6078431372549,175.81176470588235,142.6705882352941,8.768627450980393,14.064941176470589,11.413647058823528,15,5,12,1.2,0.4,0.96,15.0,12.0,5.0,3.0,1.25,0.2833333333333333,134.42745098039217,91.0,168.0
resin,4728,144.0,0.07372800000000002,6.503112841671467,520.2490273337174,108.38888888888889,1.0,194.11805555555554,8.671111111111111,0.08,15.529444444444444,9,4,13,0.72,0.32,1.04,13.0,9.0,4.0,3.25,1.4444444444444444,0.3076923076923077,132.54861111111111,93.0,168.0
resin,4734,215.0,0.11008000000000003,7.432700144648346,594.6160115718677,107.14883720930233,24.372093023255815,139.33023255813953,8.571906976744186,1.9497674418604651,11.146418604651162,8,8,9,0.64,0.64,0.72,9.0,8.0,8.0,1.125,1.125,0.3732638888888889,127.1767441860465,96.0,168.0
resin,4739,896.0,0.45875200000000005,11.961063493747961,956.8850794998368,112.99441964285714,78.95089285714286,2.8560267857142856,9.039553571428572,6.316071428571429,0.22848214285714286,22,19,8,1.76,1.52,0.64,22.0,19.0,8.0,2.75,1.1578947368421053,0.2679425837320574,128.87834821428572,89.0,168.0
resin,4760,630.0,0.32256000000000007,10.63605666387316,850.8845331098529,110.17142857142858,51.87301587301587,10.695238095238095,8.813714285714287,4.14984126984127,0.8556190476190476,13,17,20,1.04,1.36,1.6,20.0,17.0,13.0,1.5384615384615385,1.1764705882352942,0.1425339366515837,133.92222222222222,90.0,168.0
resin,4766,527.0,0.26982400000000006,10.021606150847349,801.7284920677879,110.07779886148008,79.55977229601518,143.80645161290323,8.806223908918406,6.364781783681215,11.50451612903226,11,16,12,0.88,1.28,0.96,16.0,12.0,11.0,1.4545454545454546,1.3333333333333333,0.24952651515151514,129.37571157495256,92.0,168.0
resin,4768,318.0,0.16281600000000002,8.468558642058058,677.4846913646446,111.97798742138365,95.58490566037736,74.47169811320755,8.958238993710692,7.646792452830189,5.957735849056604,13,12,11,1.04,0.96,0.88,13.0,12.0,11.0,1.1818181818181819,1.0833333333333333,0.1853146853146853,131.53773584905662,89.0,168.0
resin,4776,208.0,0.10649600000000002,7.351143561296219,588.0914849036975,108.78846153846153,168.05769230769232,151.875,8.703076923076923,13.444615384615386,12.15,8,7,11,0.64,0.56,0.88,11.0,8.0,7.0,1.5714285714285714,1.375,0.33766233766233766,133.34134615384616,88.0,168.0
resin,4783,1282.0,0.6563840000000001,13.478134966165358,1078.2507972932287,119.32995319812792,9.604524180967239,157.0889235569423,9.546396255850235,0.7683619344773791,12.567113884555383,24,18,15,1.92,1.44,1.2,24.0,18.0,15.0,1.6,1.3333333333333333,0.19783950617283952,128.36973478939157,88.0,168.0
resin,4784,119.0,0.06092800000000001,6.102616979201714,488.2093583361371,109.03361344537815,16.907563025210084,109.45378151260505,8.722689075630253,1.3526050420168068,8.756302521008404,9,7,7,0.72,0.56,0.56,9.0,7.0,7.0,1.2857142857142858,1.2857142857142858,0.2698412698412698,141.2436974789916,92.0,167.0
resin,4785,268.0,0.13721600000000003,7.999178545777086,639.9342836621669,109.40671641791045,13.902985074626866,144.24253731343285,8.752537313432835,1.1122388059701493,11.539402985074629,8,8,8,0.64,0.64,0.64,8.0,8.0,8.0,1.0,1.0,0.5234375,122.45149253731343,90.0,167.0
resin,4791,242.0,0.12390400000000001,7.731651102653187,618.532088212255,110.14876033057851,51.289256198347104,134.62809917355372,8.811900826446282,4.103140495867768,10.770247933884297,10,10,9,0.8,0.8,0.72,10.0,10.0,9.0,1.1111111111111112,1.0,0.2688888888888889,145.0206611570248,114.0,168.0
resin,4795,266.0,0.13619200000000004,7.979230386796232,638.3384309436985,111.76691729323308,62.19924812030075,193.04511278195488,8.941353383458646,4.97593984962406,15.443609022556391,11,8,14,0.88,0.64,1.12,14.0,11.0,8.0,1.75,1.2727272727272727,0.2159090909090909,133.98496240601503,96.0,168.0
resin,4797,189.0,0.09676800000000002,7.1201267897377285,569.6101431790182,108.47619047619048,64.2010582010582,144.40740740740742,8.678095238095239,5.136084656084656,11.552592592592594,7,9,10,0.56,0.72,0.8,10.0,9.0,7.0,1.4285714285714286,1.1111111111111112,0.3,131.24338624338625,88.0,168.0
resin,4802,185.0,0.09472000000000001,7.0695380347374215,565.5630427789937,111.44324324324324,89.32972972972973,57.75675675675676,8.91545945945946,7.146378378378379,4.62054054054054,11,10,7,0.88,0.8,0.56,11.0,10.0,7.0,1.5714285714285714,1.1,0.24025974025974026,146.8108108108108,119.0,168.0
resin,4814,256.0,0.13107200000000002,7.877960174741571,630.2368139793257,109.609375,169.67578125,1.9921875,8.76875,13.5740625,0.15937500000000002,8,8,6,0.64,0.64,0.48,8.0,8.0,6.0,1.3333333333333333,1.0,0.6666666666666666,121.359375,90.0,167.0
resin,4829,1299.0,0.6650880000000001,13.537449293438986,1082.9959434751188,119.7782909930716,33.25789068514242,184.34719014626637,9.582263279445728,2.6606312548113937,14.74777521170131,26,18,22,2.08,1.44,1.76,26.0,22.0,18.0,1.4444444444444444,1.1818181818181819,0.12616550116550115,129.21555042340262,88.0,168.0
resin,4842,282.0,0.144384,8.136110319695444,650.8888255756356,110.43617021276596,126.92553191489361,107.04964539007092,8.834893617021278,10.15404255319149,8.563971631205673,11,11,11,0.88,0.88,0.88,11.0,11.0,11.0,1.0,1.0,0.21187077385424494,130.19148936170214,94.0,168.0
resin,4850,229.0,0.11724800000000002,7.590649763967882,607.2519811174305,111.68558951965065,2.510917030567686,60.86899563318777,8.934847161572051,0.20087336244541487,4.869519650655022,8,7,8,0.64,0.56,0.64,8.0,8.0,7.0,1.1428571428571428,1.0,0.5111607142857143,123.04366812227074,91.0,168.0
resin,4857,570.0,0.29184000000000004,10.287079065364845,822.9663252291875,112.5280701754386,12.008771929824562,21.378947368421052,9.002245614035088,0.960701754385965,1.7103157894736842,10,16,12,0.8,1.28,0.96,16.0,12.0,10.0,1.6,1.3333333333333333,0.296875,123.37543859649122,89.0,168.0
resin,4867,219.0,0.11212800000000002,7.478511471637478,598.2809177309982,113.76712328767124,82.8310502283105,192.4337899543379,9.1013698630137,6.62648401826484,15.394703196347033,10,8,8,0.8,0.64,0.64,10.0,8.0,8.0,1.25,1.25,0.3421875,125.53424657534246,92.0,168.0
resin,4877,158.0,0.08089600000000001,6.7073786097756045,536.5902887820483,111.55696202531645,175.84177215189874,10.689873417721518,8.924556962025317,14.067341772151899,0.8551898734177215,8,5,8,0.64,0.4,0.64,8.0,8.0,5.0,1.6,1.0,0.49375,124.33544303797468,88.0,167.0
resin,4881,621.0,0.31795200000000007,10.585165662021076,846.8132529616861,117.8840579710145,5.033816425120773,5.115942028985507,9.43072463768116,0.40270531400966186,0.40927536231884054,15,12,14,1.2,0.96,1.12,15.0,14.0,12.0,1.25,1.0714285714285714,0.24642857142857144,120.84702093397746,89.0,168.0
resin,4890,116.0,0.05939200000000001,6.050897399235387,484.071791938831,111.36206896551724,70.13793103448276,102.18103448275862,8.908965517241379,5.611034482758621,8.17448275862069,6,6,7,0.48,0.48,0.56,7.0,6.0,6.0,1.1666666666666667,1.1666666666666667,0.4603174603174603,143.22413793103448,117.0,168.0
resin,4891,111.0,0.05683200000000001,5.962679307090674,477.01434456725394,111.83783783783784,71.53153153153153,109.11711711711712,8.947027027027028,5.722522522522523,8.729369369369369,6,8,5,0.48,0.64,0.4,8.0,6.0,5.0,1.6,1.3333333333333333,0.4625,134.2972972972973,101.0,167.0
resin,4906,401.0,0.20531200000000002,9.14917462433869,731.9339699470952,118.18703241895261,175.12718204488777,175.48379052369077,9.454962593516209,14.010174563591022,14.038703241895263,21,7,12,1.68,0.56,0.96,21.0,12.0,7.0,3.0,1.75,0.22732426303854875,125.16708229426433,88.0,168.0
resin,4917,752.0,0.3850240000000001,11.282527639042765,902.6022111234213,117.74601063829788,61.45744680851064,134.10106382978722,9.41968085106383,4.916595744680851,10.728085106382977,17,12,20,1.36,0.96,1.6,20.0,17.0,12.0,1.6666666666666667,1.1764705882352942,0.1843137254901961,141.1037234042553,96.0,168.0
resin,4935,392.0,0.20070400000000002,9.08020837425491,726.4166699403928,118.26020408163265,2.104591836734694,47.984693877551024,9.460816326530612,0.16836734693877553,3.838775510204082,15,7,13,1.2,0.56,1.04,15.0,13.0,7.0,2.142857142857143,1.1538461538461537,0.28717948717948716,131.10714285714286,90.0,168.0
resin,4955,237.0,0.12134400000000002,7.678031824807701,614.2425459846161,114.49367088607595,141.52742616033754,173.70886075949366,9.159493670886077,11.322194092827003,13.896708860759492,8,8,8,0.64,0.64,0.64,8.0,8.0,8.0,1.0,1.0,0.462890625,127.48101265822785,94.0,168.0
resin,4965,193.0,0.09881600000000001,7.17000671219614,573.6005369756912,115.19170984455958,3.94300518134715,97.31088082901555,9.215336787564766,0.315440414507772,7.784870466321244,8,7,8,0.64,0.56,0.64,8.0,8.0,7.0,1.1428571428571428,1.0,0.43080357142857145,125.21761658031087,92.0,168.0
resin,4972,283.0,0.14489600000000002,8.14571612592436,651.6572900739487,116.01413427561837,53.02826855123675,199.67137809187278,9.28113074204947,4.24226148409894,15.973710247349823,10,16,6,0.8,1.28,0.48,16.0,10.0,6.0,2.6666666666666665,1.6,0.2947916666666667,124.09187279151944,89.0,168.0
resin,4974,1882.0,0.9635840000000001,15.318174018889874,1225.45392151119,124.41073326248672,71.56163655685441,195.6886291179596,9.952858660998938,5.724930924548353,15.655090329436769,27,23,15,2.16,1.84,1.2,27.0,23.0,15.0,1.8,1.173913043478261,0.2020397208803006,124.97768331562168,88.0,168.0
resin,4983,105.0,0.05376000000000001,5.853247553205011,468.2598042564009,115.27619047619048,103.81904761904762,72.67619047619047,9.222095238095239,8.30552380952381,5.814095238095238,8,8,5,0.64,0.64,0.4,8.0,8.0,5.0,1.6,1.0,0.328125,134.02857142857144,103.0,168.0
resin,4994,1879.0,0.9620480000000001,15.310030384171142,1224.8024307336914,123.54976051091006,172.8158594997339,94.28100053219798,9.883980840872805,13.825268759978712,7.542480042575838,26,12,32,2.08,0.96,2.56,32.0,26.0,12.0,2.6666666666666665,1.2307692307692308,0.1882011217948718,131.37094199042045,89.0,168.0
resin,4997,148.0,0.07577600000000001,6.562777760167609,525.0222208134087,119.45945945945945,176.11486486486487,69.80405405405405,9.556756756756757,14.08918918918919,5.584324324324324,14,5,11,1.12,0.4,0.88,14.0,11.0,5.0,2.8,1.2727272727272727,0.19220779220779222,143.7027027027027,89.0,168.0
resin,5012,151.0,0.07731200000000002,6.606824566768998,528.5459653415198,116.19205298013244,93.17218543046357,44.24503311258278,9.295364238410595,7.453774834437086,3.5396026490066226,7,7,7,0.56,0.56,0.56,7.0,7.0,7.0,1.0,1.0,0.4402332361516035,130.19205298013244,103.0,167.0
resin,5019,108.0,0.05529600000000001,5.908470131056179,472.67761048449427,116.54629629629629,118.24074074074075,63.74074074074074,9.323703703703703,9.45925925925926,5.099259259259259,9,7,5,0.72,0.56,0.4,9.0,7.0,5.0,1.8,1.2857142857142858,0.34285714285714286,138.17592592592592,105.0,168.0
resin,5032,102.0,0.052224000000000007,5.796962840557109,463.7570272445687,117.00980392156863,69.98039215686275,186.63725490196077,9.36078431372549,5.59843137254902,14.930980392156862,7,6,8,0.56,0.48,0.64,8.0,7.0,6.0,1.3333333333333333,1.1428571428571428,0.30357142857142855,130.76470588235293,95.0,168.0
resin,5039,611.0,0.31283200000000005,10.528040072456522,842.2432057965217,121.0229132569558,113.79214402618658,110.55319148936171,9.681833060556464,9.103371522094927,8.844255319148937,14,12,14,1.12,0.96,1.12,14.0,14.0,12.0,1.1666666666666667,1.0,0.25977891156462585,126.8657937806874,88.0,168.0
resin,5043,158.0,0.08089600000000001,6.7073786097756045,536.5902887820483,117.80379746835443,133.30379746835442,50.03164556962025,9.424303797468355,10.664303797468353,4.00253164556962,10,8,7,0.8,0.64,0.56,10.0,8.0,7.0,1.4285714285714286,1.25,0.28214285714285714,142.01898734177215,90.0,168.0
resin,5053,425.0,0.21760000000000004,9.328176809185312,746.2541447348249,118.76941176470588,10.59529411764706,42.985882352941175,9.50155294117647,0.8476235294117648,3.438870588235294,9,14,18,0.72,1.12,1.44,18.0,14.0,9.0,2.0,1.2857142857142858,0.18738977072310406,140.90588235294118,96.0,168.0
resin,5054,669.0,0.34252800000000005,10.851151620608976,868.092129648718,124.47085201793722,6.738415545590433,73.58893871449925,9.957668161434977,0.5390732436472346,5.88711509715994,20,12,18,1.6,0.96,1.44,20.0,18.0,12.0,1.6666666666666667,1.1111111111111112,0.15486111111111112,133.3034379671151,89.0,168.0
resin,5076,243.0,0.12441600000000003,7.742286124452896,619.3828899562317,118.55144032921811,157.3744855967078,199.01234567901236,9.48411522633745,12.589958847736625,15.920987654320989,8,8,6,0.64,0.64,0.48,8.0,8.0,6.0,1.3333333333333333,1.0,0.6328125,137.88477366255145,111.0,168.0
resin,5085,388.0,0.19865600000000003,9.049217660914156,723.9374128731324,119.17525773195877,10.59020618556701,58.75,9.534020618556701,0.8472164948453609,4.7,7,11,11,0.56,0.88,0.88,11.0,11.0,7.0,1.5714285714285714,1.0,0.45808736717827625,124.01546391752578,95.0,168.0
resin,5089,91.0,0.04659200000000001,5.580600367226721,446.4480293781377,118.74725274725274,48.395604395604394,112.06593406593407,9.49978021978022,3.8716483516483517,8.965274725274726,8,4,6,0.64,0.32,0.48,8.0,6.0,4.0,2.0,1.3333333333333333,0.4739583333333333,147.95604395604394,116.0,168.0
resin,5100,115.0,0.05888000000000001,6.033459557881385,482.67676463051083,118.62608695652175,153.2,191.45217391304348,9.49008695652174,12.256,15.316173913043478,7,6,8,0.56,0.48,0.64,8.0,7.0,6.0,1.3333333333333333,1.1428571428571428,0.34226190476190477,145.6695652173913,115.0,167.0
resin,5102,1913.0,0.9794560000000002,15.401822567249368,1232.1458053799495,130.50496602195506,164.10925248301098,92.10977522216415,10.440397281756404,13.128740198640878,7.368782017773132,28,21,41,2.24,1.68,3.2800000000000002,41.0,28.0,21.0,1.9523809523809523,1.4642857142857142,0.07935125269620043,134.9456351280711,88.0,168.0
resin,5107,1543.0,0.7900160000000002,14.336916897968136,1146.9533518374508,126.94361633182113,173.43162670123138,44.52689565780946,10.155489306545691,13.87453013609851,3.562151652624757,23,12,34,1.84,0.96,2.72,34.0,23.0,12.0,2.8333333333333335,1.4782608695652173,0.16442881500426257,128.4406999351912,89.0,168.0
resin,5111,106.0,0.05427200000000001,5.871770611970455,469.7416489576364,119.18867924528301,32.698113207547166,57.783018867924525,9.535094339622642,2.6158490566037735,4.622641509433962,5,6,11,0.4,0.48,0.88,11.0,6.0,5.0,2.2,1.8333333333333333,0.3212121212121212,132.39622641509433,100.0,168.0
resin,5120,354.0,0.18124800000000002,8.776773280386656,702.1418624309325,122.36158192090396,93.0,5.192090395480226,9.788926553672317,7.44,0.41536723163841804,11,11,14,0.88,0.88,1.12,14.0,11.0,11.0,1.2727272727272727,1.2727272727272727,0.2089728453364817,129.27966101694915,88.0,168.0
resin,5121,462.0,0.23654400000000003,9.591380444864102,767.3104355891281,123.95021645021644,93.01298701298701,72.93506493506493,9.916017316017316,7.441038961038961,5.834805194805194,13,12,20,1.04,0.96,1.6,20.0,13.0,12.0,1.6666666666666667,1.5384615384615385,0.14807692307692308,137.3896103896104,88.0,168.0
resin,5122,125.0,0.06400000000000002,6.203504908994,496.28039271951997,120.704,104.912,108.536,9.65632,8.39296,8.68288,8,9,8,0.64,0.72,0.64,9.0,8.0,8.0,1.125,1.125,0.2170138888888889,147.296,113.0,168.0
resin,5124,378.0,0.19353600000000004,8.970797620310972,717.6638096248778,122.02116402116403,107.45238095238095,126.65079365079364,9.761693121693122,8.596190476190475,10.132063492063493,11,9,11,0.88,0.72,0.88,11.0,11.0,9.0,1.2222222222222223,1.0,0.34710743801652894,141.3095238095238,105.0,168.0
resin,5134,104.0,0.05324800000000001,5.834606511185437,466.768520894835,120.35576923076923,176.16346153846155,43.95192307692308,9.628461538461538,14.093076923076923,3.5161538461538466,8,4,7,0.64,0.32,0.56,8.0,7.0,4.0,2.0,1.1428571428571428,0.4642857142857143,125.76923076923077,94.0,168.0
resin,5135,189.0,0.09676800000000002,7.1201267897377285,569.6101431790182,121.91005291005291,1.3015873015873016,63.544973544973544,9.752804232804234,0.10412698412698414,5.083597883597884,9,5,8,0.72,0.4,0.64,9.0,8.0,5.0,1.8,1.125,0.525,121.6137566137566,89.0,168.0
resin,5138,313.0,0.16025600000000004,8.42393948619934,673.9151588959471,124.92012779552715,6.63258785942492,89.73162939297124,9.993610223642172,0.5306070287539936,7.1785303514377,13,11,7,1.04,0.88,0.56,13.0,11.0,7.0,1.8571428571428572,1.1818181818181819,0.3126873126873127,126.84345047923323,92.0,168.0
resin,5139,106.0,0.05427200000000001,5.871770611970455,469.7416489576364,121.45283018867924,17.452830188679247,148.75471698113208,9.71622641509434,1.3962264150943398,11.900377358490566,8,6,7,0.64,0.48,0.56,8.0,7.0,6.0,1.3333333333333333,1.1428571428571428,0.31547619047619047,145.91509433962264,117.0,168.0
resin,5141,718.0,0.36761600000000005,11.109860538794265,888.7888431035412,124.64345403899722,31.516713091922007,152.08774373259052,9.971476323119777,2.5213370473537604,12.167019498607242,14,23,12,1.12,1.84,0.96,23.0,14.0,12.0,1.9166666666666667,1.6428571428571428,0.18581780538302278,128.12116991643455,89.0,168.0
resin,5145,486.0,0.24883200000000005,9.754669262507202,780.3735410005761,124.7119341563786,62.390946502057616,115.88271604938272,9.976954732510288,4.99127572016461,9.270617283950617,13,15,13,1.04,1.2,1.04,15.0,13.0,13.0,1.1538461538461537,1.1538461538461537,0.19171597633136095,127.42181069958848,94.0,168.0
resin,5162,342.0,0.17510400000000004,8.676458514270498,694.1166811416399,122.99415204678363,54.900584795321635,120.40058479532163,9.83953216374269,4.392046783625731,9.63204678362573,9,12,8,0.72,0.96,0.64,12.0,9.0,8.0,1.5,1.3333333333333333,0.3958333333333333,126.02631578947368,91.0,168.0
resin,5186,191.0,0.09779200000000002,7.145153803210064,571.6123042568051,123.6020942408377,52.361256544502616,162.41361256544502,9.888167539267016,4.18890052356021,12.993089005235602,9,7,8,0.72,0.56,0.64,9.0,8.0,7.0,1.2857142857142858,1.125,0.37896825396825395,125.6020942408377,93.0,168.0
resin,5188,156.0,0.07987200000000001,6.678957173048376,534.3165738438701,123.81410256410257,74.51923076923077,73.67307692307692,9.905128205128205,5.961538461538462,5.8938461538461535,9,6,7,0.72,0.48,0.56,9.0,7.0,6.0,1.5,1.2857142857142858,0.4126984126984127,129.84615384615384,93.0,168.0
resin,5189,90.0,0.04608000000000001,5.560083268891276,444.8066615113021,122.34444444444445,81.8,176.38888888888889,9.787555555555556,6.544,14.11111111111111,6,7,7,0.48,0.56,0.56,7.0,7.0,6.0,1.1666666666666667,1.0,0.30612244897959184,133.74444444444444,97.0,168.0
resin,5191,610.0,0.31232000000000004,10.522293324550258,841.7834659640207,127.95081967213115,91.47868852459017,161.2016393442623,10.236065573770492,7.3182950819672135,12.896131147540984,14,14,17,1.12,1.12,1.36,17.0,14.0,14.0,1.2142857142857142,1.2142857142857142,0.18307322929171668,130.91311475409836,93.0,168.0
resin,5192,344.0,0.17612800000000003,8.69333882630764,695.4671061046112,128.2325581395349,107.84302325581395,102.74418604651163,10.258604651162791,8.627441860465115,8.21953488372093,15,10,9,1.2,0.8,0.72,15.0,10.0,9.0,1.6666666666666667,1.5,0.2548148148148148,131.76162790697674,93.0,168.0
resin,5203,469.0,0.24012800000000004,9.639579145930556,771.1663316744445,128.03411513859274,169.87846481876332,64.87633262260128,10.24272921108742,13.590277185501066,5.190106609808103,17,12,11,1.36,0.96,0.88,17.0,12.0,11.0,1.5454545454545454,1.4166666666666667,0.2090017825311943,135.37313432835822,94.0,168.0
resin,5206,135.0,0.06912000000000001,6.364706507682331,509.1765206145865,122.98518518518519,16.16296296296296,24.822222222222223,9.838814814814816,1.293037037037037,1.9857777777777779,5,9,10,0.4,0.72,0.8,10.0,9.0,5.0,2.0,1.1111111111111112,0.3,145.7925925925926,107.0,168.0
resin,5228,86.0,0.04403200000000001,5.476460290566693,438.1168232453354,125.69767441860465,0.47674418604651164,144.53488372093022,10.055813953488371,0.03813953488372093,11.562790697674417,8,3,12,0.64,0.24,0.96,12.0,8.0,3.0,4.0,1.5,0.2986111111111111,127.93023255813954,89.0,168.0
resin,5229,146.0,0.07475200000000001,6.53308152692881,522.6465221543048,127.18493150684931,13.219178082191782,85.96575342465754,10.174794520547945,1.0575342465753426,6.8772602739726025,9,7,8,0.72,0.56,0.64,9.0,8.0,7.0,1.2857142857142858,1.125,0.2896825396825397,144.5068493150685,104.0,168.0
resin,5236,677.0,0.34662400000000004,10.89423356770855,871.5386854166841,129.94091580502214,37.15509601181684,64.10635155096011,10.395273264401771,2.9724076809453472,5.128508124076809,16,16,20,1.28,1.28,1.6,20.0,16.0,16.0,1.25,1.25,0.1322265625,132.589364844904,88.0,168.0
resin,5246,293.0,0.15001600000000004,8.240552539726075,659.244203178086,125.57337883959045,125.38225255972696,38.50511945392491,10.045870307167236,10.030580204778158,3.080409556313993,8,8,8,0.64,0.64,0.64,8.0,8.0,8.0,1.0,1.0,0.572265625,125.08532423208192,95.0,167.0
resin,5274,111.0,0.05683200000000001,5.962679307090674,477.01434456725394,125.88288288288288,139.11711711711712,78.43243243243244,10.07063063063063,11.12936936936937,6.274594594594595,6,6,6,0.48,0.48,0.48,6.0,6.0,6.0,1.0,1.0,0.5138888888888888,130.4954954954955,92.0,168.0
resin,5276,94.0,0.04812800000000001,5.641263819521383,451.30110556171064,125.42553191489361,146.8404255319149,54.148936170212764,10.034042553191489,11.747234042553192,4.3319148936170215,6,7,5,0.48,0.56,0.4,7.0,6.0,5.0,1.4,1.1666666666666667,0.44761904761904764,135.9468085106383,89.0,168.0
resin,5292,316.0,0.16179200000000002,8.450767500070894,676.0614000056715,128.5506329113924,69.24683544303798,47.38607594936709,10.284050632911391,5.539746835443038,3.790886075949367,10,10,12,0.8,0.8,0.96,12.0,10.0,10.0,1.2,1.2,0.2633333333333333,137.02215189873417,96.0,168.0
resin,5293,340.0,0.17408000000000004,8.659512263096044,692.7609810476836,127.7235294117647,71.05882352941177,181.5,10.217882352941176,5.684705882352942,14.52,8,10,8,0.64,0.8,0.64,10.0,8.0,8.0,1.25,1.25,0.53125,138.0441176470588,105.0,168.0
resin,5294,124.0,0.06348800000000002,6.1869179183107725,494.9534334648618,126.54838709677419,70.99193548387096,95.91129032258064,10.123870967741935,5.679354838709677,7.672903225806452,6,7,7,0.48,0.56,0.56,7.0,7.0,6.0,1.1666666666666667,1.0,0.4217687074829932,145.7258064516129,121.0,167.0
resin,5298,815.0,0.4172800000000001,11.589187664370362,927.135013149629,131.10552147239264,111.3558282208589,7.211042944785276,10.488441717791412,8.908466257668712,0.5768834355828221,16,19,12,1.28,1.52,0.96,19.0,16.0,12.0,1.5833333333333333,1.1875,0.22341008771929824,133.22085889570553,93.0,168.0
resin,5310,175.0,0.08960000000000001,6.939792343839249,555.18338750714,128.96,76.02857142857142,1.9942857142857142,10.3168,6.082285714285714,0.15954285714285715,8,7,6,0.64,0.56,0.48,8.0,7.0,6.0,1.3333333333333333,1.1428571428571428,0.5208333333333334,124.14857142857143,92.0,168.0
resin,5342,344.0,0.17612800000000003,8.69333882630764,695.4671061046112,131.38953488372093,105.59593023255815,165.54941860465115,10.511162790697675,8.447674418604652,13.243953488372092,11,13,8,0.88,1.04,0.64,13.0,11.0,8.0,1.625,1.1818181818181819,0.3006993006993007,126.2936046511628,93.0,168.0
resin,5343,441.0,0.22579200000000005,9.443797274614035,755.5037819691228,133.04308390022675,106.55328798185941,72.55328798185941,10.64344671201814,8.524263038548753,5.804263038548753,17,11,11,1.36,0.88,0.88,17.0,11.0,11.0,1.5454545454545454,1.5454545454545454,0.21438988818667962,126.86848072562358,88.0,168.0
resin,5344,328.0,0.16793600000000003,8.556413031196804,684.5130424957443,131.4359756097561,120.71036585365853,94.13414634146342,10.514878048780488,9.656829268292682,7.530731707317074,12,12,10,0.96,0.96,0.8,12.0,12.0,10.0,1.2,1.0,0.22777777777777777,141.89634146341464,105.0,168.0
resin,5346,440.0,0.22528000000000004,9.43665370360164,754.9322962881313,130.6409090909091,137.8909090909091,56.29772727272727,10.451272727272729,11.031272727272729,4.503818181818182,10,9,10,0.8,0.72,0.8,10.0,10.0,9.0,1.1111111111111112,1.0,0.4888888888888889,121.26818181818182,92.0,168.0
resin,5356,99.0,0.05068800000000001,5.7395633987581025,459.1650719006482,130.84848484848484,38.21212121212121,136.8989898989899,10.467878787878787,3.056969696969697,10.951919191919192,10,7,6,0.8,0.56,0.48,10.0,7.0,6.0,1.6666666666666667,1.4285714285714286,0.2357142857142857,135.03030303030303,93.0,168.0
resin,5362,111.0,0.05683200000000001,5.962679307090674,477.01434456725394,129.7117117117117,62.153153153153156,19.54054054054054,10.376936936936936,4.972252252252253,1.5632432432432433,6,6,6,0.48,0.48,0.48,6.0,6.0,6.0,1.0,1.0,0.5138888888888888,142.5855855855856,118.0,168.0
resin,5376,155.0,0.07936000000000001,6.664655293794288,533.1724235035431,131.1032258064516,15.12258064516129,62.52903225806452,10.48825806451613,1.2098064516129032,5.002322580645162,7,11,8,0.56,0.88,0.64,11.0,8.0,7.0,1.5714285714285714,1.375,0.25162337662337664,133.7741935483871,99.0,168.0
resin,5382,803.0,0.41113600000000006,11.532026746571288,922.5621397257031,133.95890410958904,44.300124533001245,72.38356164383562,10.716712328767123,3.5440099626400996,5.79068493150685,13,19,10,1.04,1.52,0.8,19.0,13.0,10.0,1.9,1.4615384615384615,0.32510121457489877,123.47696139476962,91.0,168.0
resin,5384,205.0,0.10496000000000001,7.315630236588791,585.2504189271033,132.46341463414635,65.08780487804879,1.7170731707317073,10.597073170731708,5.207024390243903,0.1373658536585366,12,13,6,0.96,1.04,0.48,13.0,12.0,6.0,2.1666666666666665,1.0833333333333333,0.21901709401709402,127.84878048780487,89.0,168.0
resin,5395,201.0,0.10291200000000002,7.267736030636296,581.4188824509038,130.86069651741295,167.4825870646766,162.53233830845772,10.468855721393036,13.398606965174128,13.002587064676618,7,9,9,0.56,0.72,0.72,9.0,9.0,7.0,1.2857142857142858,1.0,0.3544973544973545,129.24875621890547,91.0,168.0
resin,5399,387.0,0.19814400000000004,9.041436730455773,723.3149384364618,134.21447028423773,49.05167958656331,16.400516795865634,10.73715762273902,3.924134366925065,1.3120413436692508,11,14,10,0.88,1.12,0.8,14.0,11.0,10.0,1.4,1.2727272727272727,0.2512987012987013,127.85529715762274,90.0,168.0
resin,5402,1037.0,0.5309440000000001,12.558180223379953,1004.6544178703962,135.88331726133077,71.7917068466731,71.10221793635488,10.870665380906463,5.743336547733848,5.68817743490839,15,17,18,1.2,1.36,1.44,18.0,17.0,15.0,1.2,1.0588235294117647,0.22592592592592592,129.5361620057859,88.0,168.0
resin,5405,828.0,0.4239360000000001,11.650482311163707,932.0385848930965,135.59420289855072,89.81159420289855,190.27053140096618,10.847536231884058,7.184927536231884,15.221642512077295,18,14,16,1.44,1.12,1.28,18.0,16.0,14.0,1.2857142857142858,1.125,0.20535714285714285,123.79347826086956,88.0,168.0
resin,5414,132.0,0.067584,6.317206927705878,505.37655421647025,132.9318181818182,123.18939393939394,0.7196969696969697,10.634545454545455,9.855151515151515,0.05757575757575758,9,9,3,0.72,0.72,0.24,9.0,9.0,3.0,3.0,1.0,0.5432098765432098,120.46969696969697,88.0,168.0
resin,5420,1272.0,0.6512640000000001,13.442998897057347,1075.4399117645878,140.30896226415095,148.35377358490567,141.8003144654088,11.224716981132076,11.868301886792453,11.344025157232705,27,25,15,2.16,2.0,1.2,27.0,25.0,15.0,1.8,1.08,0.12562962962962962,126.60220125786164,88.0,168.0
resin,5425,165.0,0.08448000000000001,6.805004874579641,544.4003899663712,132.61212121212122,35.084848484848486,19.89090909090909,10.608969696969698,2.806787878787879,1.5912727272727274,7,6,9,0.56,0.48,0.72,9.0,7.0,6.0,1.5,1.2857142857142858,0.4365079365079365,143.63030303030303,108.0,167.0
resin,5437,179.0,0.09164800000000002,6.992269136954583,559.3815309563666,133.6368715083799,127.10055865921788,135.95530726256985,10.690949720670393,10.16804469273743,10.876424581005589,8,8,8,0.64,0.64,0.64,8.0,8.0,8.0,1.0,1.0,0.349609375,142.78212290502793,119.0,168.0
resin,5449,176.0,0.09011200000000001,6.952985897165982,556.2388717732786,133.98863636363637,59.89772727272727,115.5340909090909,10.71909090909091,4.791818181818182,9.242727272727272,7,7,6,0.56,0.56,0.48,7.0,7.0,6.0,1.1666666666666667,1.0,0.5986394557823129,126.17045454545455,91.0,167.0
resin,5455,259.0,0.13260800000000003,7.908614025084603,632.6891220067682,136.34362934362935,90.62934362934362,64.89189189189189,10.907490347490349,7.25034749034749,5.191351351351351,10,13,8,0.8,1.04,0.64,13.0,10.0,8.0,1.625,1.3,0.24903846153846154,138.4942084942085,96.0,168.0
resin,5481,396.0,0.20275200000000004,9.110988977026786,728.8791181621428,136.7070707070707,110.32323232323232,49.58080808080808,10.936565656565657,8.825858585858585,3.966464646464647,11,12,9,0.88,0.96,0.72,12.0,11.0,9.0,1.3333333333333333,1.0909090909090908,0.3333333333333333,134.010101010101,96.0,168.0
resin,5482,188.0,0.09625600000000002,7.107547034225343,568.6037627380274,135.4255319148936,130.0,101.12234042553192,10.83404255319149,10.4,8.089787234042554,8,9,7,0.64,0.72,0.56,9.0,8.0,7.0,1.2857142857142858,1.125,0.373015873015873,130.88829787234042,96.0,168.0
resin,5484,108.0,0.05529600000000001,5.908470131056179,472.67761048449427,134.44444444444446,132.60185185185185,180.53703703703704,10.755555555555556,10.608148148148148,14.442962962962964,6,6,7,0.48,0.48,0.56,7.0,6.0,6.0,1.1666666666666667,1.1666666666666667,0.42857142857142855,141.72222222222223,118.0,168.0
resin,5487,286.0,0.14643200000000003,8.174398461619802,653.9518769295842,136.03146853146853,142.75174825174824,102.79020979020979,10.882517482517484,11.420139860139859,8.223216783216783,9,8,9,0.72,0.64,0.72,9.0,9.0,8.0,1.125,1.0,0.44135802469135804,127.10839160839161,92.0,168.0
resin,5492,97.0,0.04966400000000001,5.700649908033096,456.0519926426477,135.49484536082474,23.61855670103093,62.78350515463917,10.83958762886598,1.8894845360824744,5.022680412371134,6,6,5,0.48,0.48,0.4,6.0,6.0,5.0,1.2,1.0,0.5388888888888889,143.30927835051546,120.0,168.0
resin,5499,253.0,0.129536,7.84706589590428,627.7652716723425,136.77470355731225,85.79446640316206,147.3675889328063,10.94197628458498,6.863557312252965,11.789407114624506,12,13,13,0.96,1.04,1.04,13.0,13.0,12.0,1.0833333333333333,1.0,0.1247534516765286,133.89723320158103,89.0,168.0
resin,5511,270.0,0.13824000000000003,8.019027705431855,641.5222164345483,137.31851851851852,4.307407407407408,149.0851851851852,10.985481481481482,0.3445925925925926,11.926814814814817,8,9,7,0.64,0.72,0.56,9.0,8.0,7.0,1.2857142857142858,1.125,0.5357142857142857,124.54074074074074,90.0,167.0
resin,5514,210.0,0.10752000000000002,7.374629802528655,589.9703842022924,137.5,4.338095238095238,59.88095238095238,11.0,0.34704761904761905,4.79047619047619,8,8,10,0.64,0.64,0.8,10.0,8.0,8.0,1.25,1.25,0.328125,141.0047619047619,93.0,168.0
resin,5517,485.0,0.24832000000000004,9.74797422316132,779.8379378529056,139.90515463917527,45.542268041237115,28.68041237113402,11.192412371134022,3.6433814432989693,2.294432989690722,12,11,19,0.96,0.88,1.52,19.0,12.0,11.0,1.7272727272727273,1.5833333333333333,0.1933811802232855,137.08041237113403,89.0,168.0
resin,5519,402.0,0.20582400000000003,9.15677361007808,732.5418888062463,139.3955223880597,54.495024875621894,2.8606965174129355,11.151641791044776,4.359601990049752,0.22885572139303484,11,12,9,0.88,0.96,0.72,12.0,11.0,9.0,1.3333333333333333,1.0909090909090908,0.3383838383838384,125.54726368159204,89.0,168.0
resin,5521,283.0,0.14489600000000002,8.14571612592436,651.6572900739487,139.03533568904592,57.67491166077738,199.3886925795053,11.122826855123675,4.613992932862191,15.951095406360423,10,14,5,0.8,1.12,0.4,14.0,10.0,5.0,2.8,1.4,0.4042857142857143,133.5441696113074,95.0,168.0
resin,5523,128.0,0.06553600000000001,6.252741134374175,500.21929074993403,137.453125,69.0234375,121.8984375,10.99625,5.5218750000000005,9.751875,8,7,7,0.64,0.56,0.56,8.0,7.0,7.0,1.1428571428571428,1.1428571428571428,0.32653061224489793,143.625,110.0,168.0
resin,5524,137.0,0.07014400000000001,6.395983209011851,511.6786567209481,136.68613138686132,83.01459854014598,1.5766423357664234,10.934890510948906,6.641167883211679,0.12613138686131387,7,7,5,0.56,0.56,0.4,7.0,7.0,5.0,1.4,1.0,0.5591836734693878,127.7080291970803,99.0,168.0
resin,5528,377.0,0.19302400000000003,8.962879877785609,717.0303902228487,140.9893899204244,98.45888594164457,141.6525198938992,11.279151193633952,7.8767108753315656,11.332201591511938,13,12,11,1.04,0.96,0.88,13.0,12.0,11.0,1.1818181818181819,1.0833333333333333,0.2196969696969697,127.86737400530504,88.0,168.0
resin,5535,470.0,0.24064000000000005,9.646425440239076,771.7140352191261,138.30425531914895,149.3127659574468,89.8,11.064340425531917,11.945021276595744,7.184,11,14,11,0.88,1.12,0.88,14.0,11.0,11.0,1.2727272727272727,1.2727272727272727,0.27744982290436837,139.58723404255318,99.0,168.0
resin,5539,259.0,0.13260800000000003,7.908614025084603,632.6891220067682,137.8996138996139,165.35521235521236,14.142857142857142,11.031969111969113,13.228416988416988,1.1314285714285715,8,8,8,0.64,0.64,0.64,8.0,8.0,8.0,1.0,1.0,0.505859375,123.44787644787645,88.0,168.0
resin,5551,1741.0,0.8913920000000002,14.92565445226971,1194.0523561815767,147.71740379092475,81.02814474439977,28.833429063756462,11.81739230327398,6.482251579551981,2.306674325100517,26,27,22,2.08,2.16,1.76,27.0,26.0,22.0,1.2272727272727273,1.0384615384615385,0.11272986272986273,128.37449741527857,88.0,168.0
resin,5559,1171.0,0.5995520000000001,13.077340273212084,1046.1872218569667,141.11614005123826,137.2997438087105,137.64987190435525,11.289291204099062,10.98397950469684,11.01198975234842,13,17,28,1.04,1.36,2.24,28.0,17.0,13.0,2.1538461538461537,1.6470588235294117,0.1892372333548804,126.42100768573869,88.0,168.0
resin,5565,83.0,0.042496000000000006,5.412025364749767,432.96202917998136,139.21686746987953,10.373493975903614,81.02409638554217,11.137349397590363,0.8298795180722891,6.481927710843373,7,5,6,0.56,0.4,0.48,7.0,6.0,5.0,1.4,1.1666666666666667,0.3952380952380952,133.86746987951807,107.0,168.0
resin,5568,98.0,0.050176000000000005,5.720172834077733,457.61382672621863,138.60204081632654,21.724489795918366,44.05102040816327,11.088163265306124,1.7379591836734694,3.5240816326530613,6,7,7,0.48,0.56,0.56,7.0,7.0,6.0,1.1666666666666667,1.0,0.3333333333333333,147.25510204081633,117.0,167.0
resin,5581,629.0,0.32204800000000006,10.630426140500198,850.4340912400158,143.98092209856915,120.21939586645469,107.120826709062,11.518473767885533,9.617551669316375,8.56966613672496,16,17,14,1.28,1.36,1.12,17.0,16.0,14.0,1.2142857142857142,1.0625,0.16517857142857142,126.47058823529412,89.0,168.0
resin,5582,972.0,0.4976640000000001,12.29011313859532,983.2090510876255,144.44341563786008,119.16460905349794,93.95781893004116,11.555473251028808,9.533168724279836,7.516625514403293,20,31,16,1.6,2.48,1.28,31.0,20.0,16.0,1.9375,1.55,0.09798387096774193,132.40740740740742,92.0,168.0
resin,5587,922.0,0.4720640000000001,12.075656931354622,966.0525545083698,146.82646420824295,153.25162689804773,130.70390455531452,11.746117136659436,12.26013015184382,10.456312364425163,20,17,17,1.6,1.36,1.36,20.0,17.0,17.0,1.1764705882352942,1.1764705882352942,0.15951557093425606,138.32646420824295,88.0,168.0
resin,5589,404.0,0.20684800000000003,9.171933858967867,733.7547087174294,140.70544554455446,159.22524752475246,67.75,11.256435643564357,12.738019801980197,5.42,11,16,11,0.88,1.28,0.88,16.0,11.0,11.0,1.4545454545454546,1.4545454545454546,0.20867768595041322,129.47277227722773,88.0,168.0
resin,5594,142.0,0.07270400000000002,6.472865367940743,517.8292294352594,139.2112676056338,172.21830985915494,172.6549295774648,11.136901408450704,13.777464788732395,13.812394366197184,8,8,7,0.64,0.64,0.56,8.0,8.0,7.0,1.1428571428571428,1.0,0.3169642857142857,133.30281690140845,95.0,168.0
resin,5607,178.0,0.09113600000000001,6.9792238284142,558.337906273136,141.23595505617976,125.8932584269663,120.19101123595506,11.298876404494381,10.071460674157304,9.615280898876405,9,7,7,0.72,0.56,0.56,9.0,7.0,7.0,1.2857142857142858,1.2857142857142858,0.4036281179138322,129.45505617977528,94.0,168.0
resin,5638,1209.0,0.6190080000000001,13.217294278311462,1057.383542264917,149.6368899917287,168.96195202646817,4.265508684863524,11.970951199338296,13.516956162117454,0.3412406947890819,30,20,12,2.4,1.6,0.96,30.0,20.0,12.0,2.5,1.5,0.16791666666666666,125.33746898263027,88.0,168.0
