Repository: peterzm/ai-imaging-portfolio

# 3D MicroCT Subvolume Analysis for Quantitative Porosity and Resin Characterization

This project analyzes a real 3D microCT subvolume extracted from a mortar sample.

## Project overview

The input data consist of a cropped 3D microCT subvolume:

```text
Volume shape: 435 × 178 × 202 voxels
Axis order: Z, Y, X
Voxel size: 80 µm
Data type: 8-bit grayscale TIFF stack
```

The analyzed subvolume corresponds to an internal region of a larger cylindrical mortar sample.  
The reduced size makes the dataset lightweight enough for local processing while preserving real 3D microstructural information.

---

File: projects/02_microct_subvolume_3d_analysis/results/components_3d.csv (part 9 of 15)
phase,label_3d,volume_voxels,volume_mm3,equivalent_diameter_voxels,equivalent_diameter_um,centroid_z_pixels,centroid_y_pixels,centroid_x_pixels,centroid_z_mm,centroid_y_mm,centroid_x_mm,bbox_z_pixels,bbox_y_pixels,bbox_x_pixels,bbox_z_mm,bbox_y_mm,bbox_x_mm,longest_axis_bbox_pixels,intermediate_axis_bbox_pixels,shortest_axis_bbox_pixels,elongation_bbox,flatness_bbox,extent_3d,mean_intensity,min_intensity,max_intensity
resin,8224,89.0,0.045568000000000004,5.539413623573113,443.153089885849,231.79775280898878,145.58426966292134,148.01123595505618,18.543820224719102,11.646741573033708,11.840898876404495,7,8,6,0.56,0.64,0.48,8.0,7.0,6.0,1.3333333333333333,1.1428571428571428,0.2648809523809524,136.01123595505618,91.0,168.0
resin,8227,120.0,0.06144000000000001,6.119663483891738,489.57307871133906,231.58333333333334,158.03333333333333,170.90833333333333,18.526666666666667,12.642666666666667,13.672666666666666,6,7,7,0.48,0.56,0.56,7.0,7.0,6.0,1.1666666666666667,1.0,0.40816326530612246,130.40833333333333,95.0,168.0
resin,8232,169.0,0.08652800000000001,6.859556339475854,548.7645071580683,233.6449704142012,19.964497041420117,166.54437869822485,18.691597633136094,1.5971597633136094,13.323550295857988,8,7,7,0.64,0.56,0.56,8.0,7.0,7.0,1.1428571428571428,1.1428571428571428,0.43112244897959184,141.33727810650888,110.0,168.0
resin,8234,103.0,0.05273600000000001,5.815845589022965,465.2676471218372,233.05825242718447,37.00970873786408,60.262135922330096,18.644660194174758,2.9607766990291267,4.820970873786408,6,7,7,0.48,0.56,0.56,7.0,7.0,6.0,1.1666666666666667,1.0,0.35034013605442177,133.41747572815535,93.0,167.0
resin,8237,141.0,0.072192,6.457635040206935,516.6108032165548,233.645390070922,64.90070921985816,129.5744680851064,18.691631205673758,5.192056737588652,10.365957446808512,8,11,8,0.64,0.88,0.64,11.0,8.0,8.0,1.375,1.375,0.2002840909090909,147.39007092198582,125.0,168.0
resin,8238,187.0,0.09574400000000001,7.094922590181724,567.593807214538,233.27807486631016,70.96256684491979,96.2620320855615,18.662245989304814,5.6770053475935836,7.70096256684492,7,7,8,0.56,0.56,0.64,8.0,7.0,7.0,1.1428571428571428,1.1428571428571428,0.4770408163265306,139.72727272727272,108.0,168.0
resin,8240,195.0,0.09984000000000001,7.194688513426352,575.5750810741082,233.3230769230769,79.97435897435898,195.62051282051283,18.665846153846154,6.397948717948719,15.649641025641026,8,9,8,0.64,0.72,0.64,9.0,8.0,8.0,1.125,1.125,0.3385416666666667,126.07692307692308,88.0,168.0
resin,8241,128.0,0.06553600000000001,6.252741134374175,500.21929074993403,232.515625,81.7109375,140.640625,18.60125,6.536875,11.25125,8,6,6,0.64,0.48,0.48,8.0,6.0,6.0,1.3333333333333333,1.3333333333333333,0.4444444444444444,142.984375,104.0,167.0
resin,8244,499.0,0.25548800000000005,9.840880870100706,787.2704696080565,234.40480961923848,92.82965931863727,146.5310621242485,18.752384769539077,7.426372745490982,11.722484969939881,11,10,11,0.88,0.8,0.88,11.0,11.0,10.0,1.1,1.0,0.412396694214876,120.92184368737475,88.0,168.0
resin,8246,469.0,0.24012800000000004,9.639579145930556,771.1663316744445,239.5181236673774,110.65245202558636,2.692963752665245,19.161449893390195,8.852196162046909,0.2154371002132196,23,12,9,1.84,0.96,0.72,23.0,12.0,9.0,2.5555555555555554,1.9166666666666667,0.1888083735909823,136.68869936034116,88.0,168.0
resin,8247,102.0,0.052224000000000007,5.796962840557109,463.7570272445687,232.16666666666666,107.22549019607843,144.33333333333334,18.573333333333334,8.578039215686275,11.546666666666667,6,6,6,0.48,0.48,0.48,6.0,6.0,6.0,1.0,1.0,0.4722222222222222,145.80392156862746,118.0,167.0
resin,8256,367.0,0.18790400000000004,8.882921291255554,710.6337033004444,234.04359673024524,171.6376021798365,3.1662125340599454,18.72348773841962,13.73100817438692,0.25329700272479566,9,11,10,0.72,0.88,0.8,11.0,10.0,9.0,1.2222222222222223,1.1,0.3707070707070707,120.49591280653951,89.0,168.0
resin,8258,341.0,0.17459200000000002,8.66799367132167,693.4394937057335,236.6275659824047,175.51906158357772,153.50439882697947,18.930205278592375,14.041524926686218,12.280351906158359,13,5,15,1.04,0.4,1.2,15.0,13.0,5.0,3.0,1.1538461538461537,0.34974358974358977,130.46041055718476,88.0,168.0
resin,8260,120.0,0.06144000000000001,6.119663483891738,489.57307871133906,236.63333333333333,1.025,156.46666666666667,18.930666666666667,0.08199999999999999,12.517333333333333,11,5,9,0.88,0.4,0.72,11.0,9.0,5.0,2.2,1.2222222222222223,0.24242424242424243,142.75,94.0,168.0
resin,8289,682.0,0.34918400000000005,10.920987686853714,873.6790149482971,238.8724340175953,10.703812316715542,21.6158357771261,19.109794721407624,0.8563049853372434,1.7292668621700882,15,21,12,1.2,1.68,0.96,21.0,15.0,12.0,1.75,1.4,0.18042328042328043,127.42961876832844,88.0,168.0
resin,8290,107.0,0.054784000000000006,5.890177536797923,471.2142029438338,235.60747663551402,18.94392523364486,90.61682242990655,18.848598130841122,1.5155140186915887,7.249345794392524,7,6,6,0.56,0.48,0.48,7.0,6.0,6.0,1.1666666666666667,1.1666666666666667,0.4246031746031746,129.5607476635514,92.0,167.0
resin,8291,170.0,0.08704000000000002,6.873059437985092,549.8447550388074,235.16470588235293,20.41176470588235,99.74117647058823,18.813176470588235,1.6329411764705881,7.979294117647059,7,7,7,0.56,0.56,0.56,7.0,7.0,7.0,1.0,1.0,0.4956268221574344,140.68235294117648,108.0,167.0
resin,8292,427.0,0.21862400000000004,9.34278635037763,747.4229080302104,235.79625292740047,32.07494145199063,84.69789227166277,18.863700234192038,2.565995316159251,6.775831381733021,9,13,10,0.72,1.04,0.8,13.0,10.0,9.0,1.4444444444444444,1.3,0.36495726495726494,120.85948477751757,88.0,168.0
resin,8305,223.0,0.11417600000000001,7.523768315837395,601.9014652669916,235.7354260089686,106.17040358744394,180.39910313901345,18.85883408071749,8.493632286995515,14.431928251121077,9,9,7,0.72,0.72,0.56,9.0,9.0,7.0,1.2857142857142858,1.0,0.3932980599647266,140.17937219730942,97.0,168.0
resin,8310,215.0,0.11008000000000003,7.432700144648346,594.6160115718677,234.85581395348837,121.2046511627907,99.1767441860465,18.78846511627907,9.696372093023255,7.9341395348837205,6,12,9,0.48,0.96,0.72,12.0,9.0,6.0,2.0,1.3333333333333333,0.3317901234567901,132.63720930232557,96.0,168.0
resin,8316,5985.0,3.0643200000000004,22.526229830152676,1802.098386412214,254.90275689223057,159.14319131161236,184.47852965747703,20.392220551378447,12.73145530492899,14.758282372598162,57,41,36,4.5600000000000005,3.2800000000000002,2.88,57.0,41.0,36.0,1.5833333333333333,1.3902439024390243,0.07113821138211382,128.5156223893066,88.0,168.0
resin,8319,262.0,0.134144,7.93903207074245,635.1225656593961,236.17175572519085,175.40458015267177,59.79770992366412,18.89374045801527,14.032366412213742,4.78381679389313,10,6,12,0.8,0.48,0.96,12.0,10.0,6.0,2.0,1.2,0.3638888888888889,141.34732824427482,108.0,168.0
resin,8320,908.0,0.4648960000000001,12.014224474460462,961.137957956837,244.5715859030837,174.47577092511014,168.96696035242292,19.565726872246696,13.958061674008812,13.517356828193833,27,8,20,2.16,0.64,1.6,27.0,20.0,8.0,3.375,1.35,0.2101851851851852,120.818281938326,88.0,168.0
resin,8333,115.0,0.05888000000000001,6.033459557881385,482.67676463051083,236.11304347826086,60.530434782608694,136.34782608695653,18.88904347826087,4.842434782608696,10.907826086956522,7,6,8,0.56,0.48,0.64,8.0,7.0,6.0,1.3333333333333333,1.1428571428571428,0.34226190476190477,144.0695652173913,114.0,168.0
resin,8336,390.0,0.19968000000000002,9.064739505502713,725.1791604402171,236.74615384615385,78.1025641025641,164.73846153846154,18.939692307692308,6.248205128205129,13.179076923076924,9,9,9,0.72,0.72,0.72,9.0,9.0,9.0,1.0,1.0,0.5349794238683128,137.36923076923077,95.0,168.0
resin,8344,373.0,0.19097600000000003,8.931068146520563,714.485451721645,237.43163538873995,118.05093833780161,156.35120643431637,18.994530831099198,9.444075067024128,12.50809651474531,10,9,10,0.8,0.72,0.8,10.0,10.0,9.0,1.1111111111111112,1.0,0.41444444444444445,121.38337801608579,89.0,167.0
resin,8353,545.0,0.27904000000000007,10.134429207232046,810.7543365785637,238.7211009174312,165.7302752293578,13.03302752293578,19.097688073394494,13.258422018348625,1.0426422018348624,11,10,11,0.88,0.8,0.88,11.0,11.0,10.0,1.1,1.0,0.45041322314049587,118.34678899082569,88.0,168.0
resin,8368,733.0,0.3752960000000001,11.18669465750403,894.9355726003223,237.88540245566168,101.26193724420192,166.62073669849931,19.030832196452934,8.100954979536153,13.329658935879946,9,11,18,0.72,0.88,1.44,18.0,11.0,9.0,2.0,1.6363636363636365,0.4113355780022447,121.97544338335607,88.0,168.0
resin,8369,743.0,0.3804160000000001,11.237336790369273,898.9869432295418,242.0942126514132,117.10094212651413,141.9663526244953,19.367537012113054,9.368075370121131,11.357308209959625,21,15,16,1.68,1.2,1.28,21.0,16.0,15.0,1.4,1.3125,0.14742063492063492,133.78869448183042,89.0,168.0
resin,8370,157.0,0.08038400000000001,6.693198063015236,535.4558450412189,236.53503184713375,135.56687898089172,163.5796178343949,18.9228025477707,10.845350318471338,13.086369426751592,6,6,6,0.48,0.48,0.48,6.0,6.0,6.0,1.0,1.0,0.7268518518518519,125.09554140127389,89.0,167.0
resin,8375,148.0,0.07577600000000001,6.562777760167609,525.0222208134087,237.63513513513513,155.47297297297297,154.85135135135135,19.01081081081081,12.437837837837838,12.388108108108108,8,8,5,0.64,0.64,0.4,8.0,8.0,5.0,1.6,1.0,0.4625,129.0608108108108,101.0,168.0
resin,8380,83.0,0.042496000000000006,5.412025364749767,432.96202917998136,238.3012048192771,12.74698795180723,75.09638554216868,19.064096385542168,1.0197590361445783,6.007710843373494,7,4,6,0.56,0.32,0.48,7.0,6.0,4.0,1.75,1.1666666666666667,0.49404761904761907,147.6867469879518,117.0,168.0
resin,8386,85.0,0.04352000000000001,5.455150891048748,436.4120712838999,237.6705882352941,41.96470588235294,28.647058823529413,19.01364705882353,3.357176470588235,2.291764705882353,7,8,8,0.56,0.64,0.64,8.0,8.0,7.0,1.1428571428571428,1.0,0.18973214285714285,144.2,88.0,168.0
resin,8391,184.0,0.09420800000000001,7.0567771080140504,564.542168641124,238.83152173913044,104.3695652173913,140.69565217391303,19.106521739130436,8.349565217391303,11.255652173913044,10,9,6,0.8,0.72,0.48,10.0,9.0,6.0,1.6666666666666667,1.1111111111111112,0.34074074074074073,128.05434782608697,89.0,168.0
resin,8399,239.0,0.12236800000000002,7.699569193795551,615.9655355036441,239.77405857740587,146.8828451882845,22.03765690376569,19.18192468619247,11.750627615062761,1.7630125523012552,13,8,10,1.04,0.64,0.8,13.0,10.0,8.0,1.625,1.3,0.2298076923076923,140.94142259414227,88.0,168.0
resin,8404,105.0,0.05376000000000001,5.853247553205011,468.2598042564009,240.58095238095237,2.0095238095238095,116.67619047619047,19.24647619047619,0.16076190476190477,9.334095238095237,9,6,8,0.72,0.48,0.64,9.0,8.0,6.0,1.5,1.125,0.24305555555555555,140.78095238095239,107.0,168.0
resin,8415,604.0,0.3092480000000001,10.487680267458451,839.0144213966761,244.88907284768212,89.4635761589404,157.3112582781457,19.59112582781457,7.157086092715232,12.584900662251655,18,10,12,1.44,0.8,0.96,18.0,12.0,10.0,1.8,1.5,0.2796296296296296,123.40894039735099,89.0,168.0
resin,8417,88.0,0.045056000000000006,5.518588563740668,441.4870850992534,237.76136363636363,96.32954545454545,60.85227272727273,19.02090909090909,7.706363636363636,4.868181818181818,5,7,6,0.4,0.56,0.48,7.0,6.0,5.0,1.4,1.1666666666666667,0.41904761904761906,135.0568181818182,98.0,168.0
resin,8428,171.0,0.08755200000000002,6.886509686455715,550.9207749164572,238.8654970760234,138.87719298245614,127.28654970760233,19.10923976608187,11.11017543859649,10.182923976608187,7,7,7,0.56,0.56,0.56,7.0,7.0,7.0,1.0,1.0,0.49854227405247814,127.16959064327486,88.0,168.0
resin,8432,234.0,0.11980800000000003,7.6454974013922135,611.6397921113771,242.5042735042735,171.55555555555554,24.675213675213676,19.40034188034188,13.724444444444444,1.9740170940170942,12,12,9,0.96,0.96,0.72,12.0,12.0,9.0,1.3333333333333333,1.0,0.18055555555555555,131.2094017094017,91.0,168.0
resin,8433,1114.0,0.5703680000000001,12.86161552081395,1028.929241665116,246.30341113105925,6.979353680430879,27.656193895870736,19.70427289048474,0.5583482944344703,2.2124955116696587,19,17,22,1.52,1.36,1.76,22.0,19.0,17.0,1.2941176470588236,1.1578947368421053,0.15676892766676048,129.94434470377018,89.0,168.0
resin,8438,1197.0,0.6128640000000001,13.173419119685244,1053.8735295748195,245.7878028404344,30.93483709273183,58.560568086883876,19.663024227234754,2.4747869674185465,4.68484544695071,17,24,24,1.36,1.92,1.92,24.0,24.0,17.0,1.411764705882353,1.0,0.12224264705882353,127.71762740183793,88.0,168.0
resin,8440,152.0,0.07782400000000002,6.621377090805707,529.7101672644566,239.59868421052633,30.20394736842105,39.61842105263158,19.167894736842108,2.416315789473684,3.1694736842105264,7,7,7,0.56,0.56,0.56,7.0,7.0,7.0,1.0,1.0,0.44314868804664725,129.96052631578948,100.0,168.0
resin,8443,189.0,0.09676800000000002,7.1201267897377285,569.6101431790182,240.7037037037037,45.883597883597886,3.164021164021164,19.256296296296295,3.670687830687831,0.25312169312169314,8,8,9,0.64,0.64,0.72,9.0,8.0,8.0,1.125,1.125,0.328125,137.65608465608466,94.0,168.0
resin,8448,203.0,0.10393600000000001,7.291761779042593,583.3409423234075,241.51724137931035,62.423645320197046,189.88177339901478,19.321379310344827,4.993891625615764,15.190541871921182,9,7,8,0.72,0.56,0.64,9.0,8.0,7.0,1.2857142857142858,1.125,0.4027777777777778,141.03940886699507,105.0,168.0
resin,8450,320.0,0.16384000000000004,8.486275343576441,678.9020274861152,241.378125,65.153125,52.953125,19.31025,5.21225,4.23625,9,18,13,0.72,1.44,1.04,18.0,13.0,9.0,2.0,1.3846153846153846,0.15194681861348527,143.603125,105.0,168.0
resin,8456,140.0,0.07168000000000001,6.442332530151142,515.3866024120914,239.67142857142858,125.9,35.51428571428571,19.173714285714286,10.072000000000001,2.841142857142857,7,5,8,0.56,0.4,0.64,8.0,7.0,5.0,1.6,1.1428571428571428,0.5,129.79285714285714,92.0,168.0
resin,8472,163.0,0.08345600000000002,6.777398060419335,542.1918448335468,241.3926380368098,46.717791411042946,199.93251533742333,19.311411042944787,3.7374233128834358,15.994601226993867,8,9,4,0.64,0.72,0.32,9.0,8.0,4.0,2.25,1.125,0.5659722222222222,120.23926380368098,92.0,166.0
resin,8477,119.0,0.06092800000000001,6.102616979201714,488.2093583361371,241.26050420168067,68.38655462184875,137.58823529411765,19.300840336134453,5.4709243697479,11.007058823529412,8,7,7,0.64,0.56,0.56,8.0,7.0,7.0,1.1428571428571428,1.1428571428571428,0.30357142857142855,131.78991596638656,92.0,168.0
resin,8483,129.0,0.06604800000000001,6.268982093389452,501.5185674711562,241.34883720930233,130.27131782945736,66.44961240310077,19.30790697674419,10.421705426356588,5.315968992248062,9,10,8,0.72,0.8,0.64,10.0,9.0,8.0,1.25,1.1111111111111112,0.17916666666666667,143.71317829457365,119.0,168.0
resin,8489,444.0,0.22732800000000003,9.46516340462475,757.21307236998,242.57882882882882,160.07432432432432,3.1914414414414414,19.406306306306305,12.805945945945947,0.2553153153153153,10,10,8,0.8,0.8,0.64,10.0,10.0,8.0,1.25,1.0,0.555,117.7072072072072,89.0,168.0
resin,8490,161.0,0.08243200000000002,6.749564489897218,539.9651591917775,242.61490683229815,169.17391304347825,67.32298136645963,19.409192546583853,13.533913043478261,5.385838509316771,9,7,7,0.72,0.56,0.56,9.0,7.0,7.0,1.2857142857142858,1.2857142857142858,0.36507936507936506,140.98757763975155,99.0,168.0
resin,8494,124.0,0.06348800000000002,6.1869179183107725,494.9534334648618,241.48387096774192,8.60483870967742,6.741935483870968,19.318709677419353,0.6883870967741936,0.5393548387096775,6,12,6,0.48,0.96,0.48,12.0,6.0,6.0,2.0,2.0,0.28703703703703703,132.51612903225808,92.0,168.0
resin,8497,946.0,0.48435200000000006,12.179538653013774,974.3630922411019,246.63636363636363,13.682875264270614,118.92071881606765,19.73090909090909,1.094630021141649,9.513657505285412,16,12,13,1.28,0.96,1.04,16.0,13.0,12.0,1.3333333333333333,1.2307692307692308,0.37900641025641024,133.59725158562367,89.0,168.0
resin,8499,212.0,0.10854400000000002,7.397967394175678,591.8373915340543,244.04245283018867,13.731132075471699,176.18867924528303,19.523396226415095,1.098490566037736,14.095094339622642,10,9,8,0.8,0.72,0.64,10.0,9.0,8.0,1.25,1.1111111111111112,0.29444444444444445,130.08490566037736,92.0,168.0
resin,8501,2815.0,1.4412800000000003,17.518352423251546,1401.4681938601236,248.6088809946714,33.3854351687389,160.26678507992895,19.888710479573714,2.6708348134991122,12.821342806394316,22,35,36,1.76,2.8000000000000003,2.88,36.0,35.0,22.0,1.6363636363636365,1.0285714285714285,0.10155122655122654,126.901243339254,88.0,168.0
resin,8508,119.0,0.06092800000000001,6.102616979201714,488.2093583361371,242.01680672268907,47.60504201680672,146.21848739495798,19.361344537815125,3.8084033613445376,11.697478991596638,6,12,8,0.48,0.96,0.64,12.0,8.0,6.0,2.0,1.5,0.2065972222222222,134.12605042016807,88.0,168.0
resin,8512,488.0,0.24985600000000005,9.768031839846152,781.4425471876922,243.77254098360655,60.98770491803279,173.4139344262295,19.501803278688524,4.879016393442623,13.87311475409836,13,11,13,1.04,0.88,1.04,13.0,13.0,11.0,1.1818181818181819,1.0,0.2625067240451856,139.125,90.0,168.0
resin,8529,143.0,0.07321600000000002,6.488024358591253,519.0419486873002,242.54545454545453,17.895104895104897,11.993006993006993,19.403636363636362,1.4316083916083917,0.9594405594405595,7,9,7,0.56,0.72,0.56,9.0,7.0,7.0,1.2857142857142858,1.2857142857142858,0.3242630385487528,128.979020979021,89.0,167.0
resin,8540,86.0,0.04403200000000001,5.476460290566693,438.1168232453354,242.86046511627907,81.15116279069767,110.43023255813954,19.428837209302326,6.492093023255814,8.834418604651162,7,6,6,0.56,0.48,0.48,7.0,6.0,6.0,1.1666666666666667,1.1666666666666667,0.3412698412698413,145.6627906976744,117.0,168.0
resin,8545,208.0,0.10649600000000002,7.351143561296219,588.0914849036975,243.62980769230768,107.66346153846153,152.83173076923077,19.490384615384613,8.613076923076923,12.226538461538462,10,9,13,0.8,0.72,1.04,13.0,10.0,9.0,1.4444444444444444,1.3,0.17777777777777778,133.02884615384616,96.0,168.0
resin,8546,196.0,0.10035200000000001,7.20696616269135,576.557293015308,243.18367346938774,111.75,164.26530612244898,19.45469387755102,8.94,13.141224489795919,7,8,7,0.56,0.64,0.56,8.0,7.0,7.0,1.1428571428571428,1.1428571428571428,0.5,124.18367346938776,88.0,168.0
resin,8553,205.0,0.10496000000000001,7.315630236588791,585.2504189271033,243.61951219512196,135.88292682926829,168.09756097560975,19.489560975609756,10.870634146341462,13.44780487804878,8,9,7,0.64,0.72,0.56,9.0,8.0,7.0,1.2857142857142858,1.125,0.40674603174603174,141.49268292682927,114.0,168.0
resin,8563,8742.0,4.475904000000001,25.55861954401322,2044.6895635210576,264.6906886296042,25.76675817890643,125.86341798215511,21.17525509036834,2.0613406543125143,10.06907343857241,48,67,54,3.84,5.36,4.32,67.0,54.0,48.0,1.3958333333333333,1.2407407407407407,0.050338584853510226,129.3886982383894,88.0,168.0
resin,8565,318.0,0.16281600000000002,8.468558642058058,677.4846913646446,244.3930817610063,20.69496855345912,99.94654088050315,19.551446540880505,1.6555974842767296,7.995723270440252,8,8,9,0.64,0.64,0.72,9.0,8.0,8.0,1.125,1.125,0.5520833333333334,121.67924528301887,88.0,168.0
resin,8570,218.0,0.11161600000000002,7.467111284036796,597.3689027229436,244.4816513761468,42.43577981651376,41.18348623853211,19.558532110091743,3.3948623853211006,3.294678899082569,8,8,9,0.64,0.64,0.72,9.0,8.0,8.0,1.125,1.125,0.3784722222222222,124.04128440366972,88.0,168.0
resin,8574,298.0,0.15257600000000002,8.287162991101544,662.9730392881236,244.28187919463087,87.06375838926175,170.69127516778522,19.54255033557047,6.96510067114094,13.655302013422817,8,11,11,0.64,0.88,0.88,11.0,11.0,8.0,1.375,1.0,0.30785123966942146,127.5503355704698,89.0,168.0
resin,8579,1904.0,0.9748480000000002,15.377631183084205,1230.2104946467364,259.4485294117647,91.58508403361344,162.984243697479,20.755882352941175,7.326806722689075,13.038739495798321,33,26,32,2.64,2.08,2.56,33.0,32.0,26.0,1.2692307692307692,1.03125,0.06934731934731934,131.15598739495798,88.0,168.0
resin,8582,545.0,0.27904000000000007,10.134429207232046,810.7543365785637,246.66422018348624,121.13394495412844,99.30642201834863,19.7331376146789,9.690715596330275,7.94451376146789,14,12,13,1.12,0.96,1.04,14.0,13.0,12.0,1.1666666666666667,1.0769230769230769,0.24954212454212454,132.25871559633026,90.0,168.0
resin,8593,351.0,0.17971200000000004,8.751909766778155,700.1527813422524,249.3960113960114,1.6980056980056981,194.6809116809117,19.951680911680914,0.13584045584045584,15.574472934472936,15,7,12,1.2,0.56,0.96,15.0,12.0,7.0,2.142857142857143,1.25,0.2785714285714286,128.66951566951568,90.0,168.0
resin,8621,641.0,0.32819200000000004,10.697602811930132,855.8082249544105,250.798751950078,172.90795631825273,197.47893915756632,20.06390015600624,13.832636505460219,15.798315132605305,19,10,11,1.52,0.8,0.88,19.0,11.0,10.0,1.9,1.7272727272727273,0.3066985645933014,121.7191887675507,88.0,168.0
resin,8627,1575.0,0.8064000000000001,14.435349789759478,1154.827983180758,255.37714285714284,31.520634920634922,5.256507936507936,20.430171428571427,2.5216507936507937,0.4205206349206349,26,29,14,2.08,2.32,1.12,29.0,26.0,14.0,2.0714285714285716,1.1153846153846154,0.14920424403183025,123.30412698412698,88.0,168.0
resin,8636,236.0,0.12083200000000002,7.667217681165305,613.3774144932245,247.6864406779661,117.92796610169492,155.1949152542373,19.814915254237288,9.434237288135593,12.415593220338984,9,9,8,0.72,0.72,0.64,9.0,9.0,8.0,1.125,1.0,0.36419753086419754,124.71186440677967,90.0,168.0
resin,8640,212.0,0.10854400000000002,7.397967394175678,591.8373915340543,245.97169811320754,149.54716981132074,130.79716981132074,19.677735849056603,11.96377358490566,10.46377358490566,7,11,8,0.56,0.88,0.64,11.0,8.0,7.0,1.5714285714285714,1.375,0.34415584415584416,141.5566037735849,105.0,168.0
resin,8643,96.0,0.04915200000000001,5.680992338459954,454.47938707679634,247.69791666666666,9.291666666666666,2.96875,19.815833333333334,0.7433333333333333,0.23750000000000002,9,10,8,0.72,0.8,0.64,10.0,9.0,8.0,1.25,1.1111111111111112,0.13333333333333333,145.01041666666666,88.0,168.0
resin,8648,703.0,0.35993600000000003,11.031948714985344,882.5558971988276,250.06685633001422,22.365576102418206,16.83072546230441,20.005348506401138,1.7892460881934564,1.3464580369843528,13,16,15,1.04,1.28,1.2,16.0,15.0,13.0,1.2307692307692308,1.0666666666666667,0.22532051282051282,138.10384068278805,96.0,168.0
resin,8659,165.0,0.08448000000000001,6.805004874579641,544.4003899663712,247.64242424242425,99.89090909090909,158.6969696969697,19.81139393939394,7.991272727272728,12.695757575757575,7,8,7,0.56,0.64,0.56,8.0,7.0,7.0,1.1428571428571428,1.1428571428571428,0.42091836734693877,127.06666666666666,91.0,167.0
resin,8667,166.0,0.08499200000000001,6.818724679613211,545.4979743690568,246.56024096385542,170.1867469879518,156.67469879518072,19.724819277108434,13.614939759036146,12.533975903614458,7,7,7,0.56,0.56,0.56,7.0,7.0,7.0,1.0,1.0,0.4839650145772595,124.60240963855422,88.0,168.0
resin,8669,164.0,0.08396800000000001,6.791229523398108,543.2983618718487,247.96341463414635,1.951219512195122,37.98780487804878,19.83707317073171,0.15609756097560976,3.0390243902439025,9,8,9,0.72,0.64,0.72,9.0,9.0,8.0,1.125,1.0,0.25308641975308643,143.39634146341464,110.0,168.0
resin,8670,324.0,0.16588800000000004,8.52148850768993,681.7190806151945,249.30864197530863,14.049382716049383,131.7962962962963,19.94469135802469,1.1239506172839506,10.543703703703704,9,12,11,0.72,0.96,0.88,12.0,11.0,9.0,1.3333333333333333,1.0909090909090908,0.2727272727272727,134.92283950617283,93.0,168.0
resin,8677,3246.0,1.6619520000000003,18.370316173518617,1469.6252938814894,266.85489833641407,64.62476894639556,63.00585335797905,21.348391866913126,5.169981515711645,5.040468268638324,43,38,31,3.44,3.04,2.48,43.0,38.0,31.0,1.3870967741935485,1.131578947368421,0.06408180992616576,126.23259396179914,88.0,168.0
resin,8692,283.0,0.14489600000000002,8.14571612592436,651.6572900739487,249.38162544169612,173.20141342756185,43.10600706713781,19.95053003533569,13.856113074204949,3.4484805653710247,9,11,10,0.72,0.88,0.8,11.0,10.0,9.0,1.2222222222222223,1.1,0.28585858585858587,132.07420494699647,92.0,168.0
resin,8698,114.0,0.05836800000000001,6.015920332305007,481.2736265844006,251.85087719298247,0.6666666666666666,57.14912280701754,20.148070175438598,0.05333333333333333,4.571929824561403,11,3,9,0.88,0.24,0.72,11.0,9.0,3.0,3.6666666666666665,1.2222222222222223,0.3838383838383838,140.0438596491228,111.0,168.0
resin,8700,3674.0,1.8810880000000003,19.144624087569287,1531.569927005543,264.13663581927057,24.037289058247143,94.07811649428416,21.130930865541647,1.9229831246597715,7.526249319542733,39,53,46,3.12,4.24,3.68,53.0,46.0,39.0,1.358974358974359,1.1521739130434783,0.038640331503333965,125.74741426238432,88.0,168.0
resin,8713,1195.0,0.61184,13.16607812116328,1053.2862496930622,255.83012552301255,52.19665271966527,142.08117154811717,20.466410041841005,4.175732217573222,11.366493723849374,20,27,14,1.6,2.16,1.12,27.0,20.0,14.0,1.9285714285714286,1.35,0.15806878306878308,131.97489539748955,88.0,168.0
resin,8714,2114.0,1.0823680000000002,15.923387120361165,1273.8709696288931,261.55960264900665,64.60454115421003,98.80227057710502,20.924768211920533,5.168363292336802,7.904181646168402,37,28,32,2.96,2.24,2.56,37.0,32.0,28.0,1.3214285714285714,1.15625,0.06376689189189189,131.29706717123935,88.0,168.0
resin,8715,169.0,0.08652800000000001,6.859556339475854,548.7645071580683,248.7396449704142,69.07692307692308,20.893491124260354,19.899171597633135,5.526153846153846,1.6714792899408284,8,7,9,0.64,0.56,0.72,9.0,8.0,7.0,1.2857142857142858,1.125,0.3353174603174603,127.72189349112426,92.0,168.0
resin,8727,129.0,0.06604800000000001,6.268982093389452,501.5185674711562,249.97674418604652,132.84496124031008,184.1627906976744,19.998139534883723,10.627596899224807,14.733023255813952,9,6,7,0.72,0.48,0.56,9.0,7.0,6.0,1.5,1.2857142857142858,0.3412698412698413,133.86821705426357,93.0,168.0
resin,8732,123.0,0.062976,6.17024150880815,493.619320704652,250.6829268292683,21.382113821138212,149.1138211382114,20.054634146341463,1.710569105691057,11.929105691056911,8,7,6,0.64,0.56,0.48,8.0,7.0,6.0,1.3333333333333333,1.1428571428571428,0.36607142857142855,131.34146341463415,100.0,168.0
resin,8733,708.0,0.36249600000000004,11.058041406114027,884.6433124891222,254.00282485875707,28.353107344632768,42.994350282485875,20.320225988700567,2.2682485875706213,3.43954802259887,14,26,12,1.12,2.08,0.96,26.0,14.0,12.0,2.1666666666666665,1.8571428571428572,0.1620879120879121,141.13841807909606,90.0,168.0
resin,8752,154.0,0.07884800000000002,6.650291768032731,532.0233414426185,251.08441558441558,139.6818181818182,0.8116883116883117,20.086753246753247,11.174545454545456,0.06493506493506493,10,10,4,0.8,0.8,0.32,10.0,10.0,4.0,2.5,1.0,0.385,120.72727272727273,88.0,167.0
resin,8754,226.0,0.11571200000000002,7.557357012536988,604.5885610029591,249.86283185840708,153.32743362831857,18.93362831858407,19.989026548672566,12.266194690265486,1.5146902654867256,7,10,7,0.56,0.8,0.56,10.0,7.0,7.0,1.4285714285714286,1.4285714285714286,0.46122448979591835,124.2566371681416,93.0,168.0
resin,8771,1316.0,0.6737920000000001,13.59624835479107,1087.6998683832855,254.77963525835867,49.4483282674772,77.18161094224924,20.382370820668694,3.9558662613981763,6.174528875379939,14,19,21,1.12,1.52,1.68,21.0,19.0,14.0,1.5,1.105263157894737,0.23558897243107768,118.40653495440729,88.0,168.0
resin,8773,197.0,0.10086400000000002,7.219202121944973,577.5361697555978,251.12182741116752,55.263959390862944,196.3248730964467,20.0897461928934,4.421116751269036,15.705989847715736,7,10,11,0.56,0.8,0.88,11.0,10.0,7.0,1.5714285714285714,1.1,0.2558441558441558,130.21827411167513,91.0,168.0
resin,8778,628.0,0.32153600000000004,10.6247896462619,849.9831717009521,254.52388535031847,102.14968152866243,182.44904458598725,20.36191082802548,8.171974522292995,14.59592356687898,15,10,15,1.2,0.8,1.2,15.0,15.0,10.0,1.5,1.0,0.2791111111111111,133.86942675159236,88.0,168.0
resin,8782,646.0,0.33075200000000005,10.725345682041269,858.0276545633014,253.79256965944273,131.39164086687308,5.911764705882353,20.30340557275542,10.511331269349846,0.47294117647058825,12,15,12,0.96,1.2,0.96,15.0,12.0,12.0,1.25,1.25,0.29907407407407405,133.76625386996903,92.0,168.0
resin,8787,2537.0,1.2989440000000003,16.92156844639375,1353.7254757115,261.70201024832477,164.42964130863226,145.99605833661806,20.936160819865982,13.154371304690581,11.679684666929445,34,25,26,2.72,2.0,2.08,34.0,26.0,25.0,1.36,1.3076923076923077,0.11479638009049774,124.16554986204179,88.0,168.0
resin,8795,237.0,0.12134400000000002,7.678031824807701,614.2425459846161,252.73417721518987,2.2531645569620253,134.67932489451476,20.21873417721519,0.18025316455696203,10.774345991561182,8,6,8,0.64,0.48,0.64,8.0,8.0,6.0,1.3333333333333333,1.0,0.6171875,119.82700421940929,89.0,167.0
resin,8810,116.0,0.05939200000000001,6.050897399235387,484.071791938831,251.5344827586207,92.62068965517241,147.68965517241378,20.122758620689655,7.409655172413793,11.815172413793103,6,6,6,0.48,0.48,0.48,6.0,6.0,6.0,1.0,1.0,0.5370370370370371,142.8448275862069,109.0,165.0
resin,8818,292.0,0.14950400000000003,8.231166936456948,658.4933549165557,254.7054794520548,126.03424657534246,20.708904109589042,20.376438356164382,10.082739726027397,1.6567123287671235,13,8,17,1.04,0.64,1.36,17.0,13.0,8.0,2.125,1.3076923076923077,0.16515837104072398,135.5445205479452,90.0,168.0
resin,8820,807.0,0.41318400000000005,11.551143278449063,924.091462275925,258.5167286245353,133.36802973977694,151.78810408921933,20.681338289962824,10.669442379182156,12.143048327137548,18,14,20,1.44,1.12,1.6,20.0,18.0,14.0,1.4285714285714286,1.1111111111111112,0.1601190476190476,127.38785625774473,89.0,168.0
resin,8823,1006.0,0.5150720000000001,12.431774374352692,994.5419499482153,258.76739562624255,146.9314115308151,81.1441351888668,20.701391650099403,11.754512922465208,6.491530815109344,20,21,20,1.6,1.68,1.6,21.0,20.0,20.0,1.05,1.05,0.11976190476190476,135.87673956262427,90.0,168.0
resin,8824,932.0,0.47718400000000005,12.119157512091544,969.5326009673236,257.92167381974247,141.53755364806867,168.35622317596565,20.633733905579398,11.323004291845493,13.468497854077253,18,20,25,1.44,1.6,2.0,25.0,20.0,18.0,1.3888888888888888,1.25,0.10355555555555555,133.49892703862662,88.0,168.0
resin,8826,232.0,0.11878400000000001,7.623653004050806,609.8922403240645,252.52155172413794,166.125,5.237068965517241,20.201724137931034,13.290000000000001,0.4189655172413793,8,8,8,0.64,0.64,0.64,8.0,8.0,8.0,1.0,1.0,0.453125,127.99137931034483,90.0,168.0
resin,8827,114.0,0.05836800000000001,6.015920332305007,481.2736265844006,251.30701754385964,168.41228070175438,182.2719298245614,20.10456140350877,13.47298245614035,14.581754385964912,6,6,6,0.48,0.48,0.48,6.0,6.0,6.0,1.0,1.0,0.5277777777777778,131.00877192982455,92.0,168.0
resin,8831,1031.0,0.5278720000000001,12.533913147987459,1002.7130518389968,257.639185257032,5.003879728419011,10.370514064015518,20.61113482056256,0.4003103782735209,0.8296411251212414,17,15,17,1.36,1.2,1.36,17.0,17.0,15.0,1.1333333333333333,1.0,0.2378316032295271,137.49175557710961,93.0,168.0
resin,8849,590.0,0.30208000000000007,10.406015372011527,832.4812297609221,257.0779661016949,131.81525423728814,103.40508474576271,20.566237288135593,10.545220338983052,8.272406779661017,15,18,15,1.2,1.44,1.2,18.0,15.0,15.0,1.2,1.2,0.145679012345679,130.08813559322033,88.0,168.0
resin,8858,248.0,0.12697600000000003,7.795028119251512,623.602249540121,254.65322580645162,66.04435483870968,115.47983870967742,20.372258064516128,5.283548387096775,9.238387096774193,9,8,10,0.72,0.64,0.8,10.0,9.0,8.0,1.25,1.1111111111111112,0.34444444444444444,141.91935483870967,105.0,168.0
resin,8861,105.0,0.05376000000000001,5.853247553205011,468.2598042564009,253.16190476190476,84.64761904761905,183.89523809523808,20.252952380952383,6.771809523809524,14.711619047619047,7,12,7,0.56,0.96,0.56,12.0,7.0,7.0,1.7142857142857142,1.7142857142857142,0.17857142857142858,143.05714285714285,106.0,168.0
resin,8867,296.0,0.15155200000000002,8.268581845817097,661.4865476653678,254.74324324324326,131.3141891891892,39.3445945945946,20.37945945945946,10.505135135135136,3.1475675675675676,9,8,11,0.72,0.64,0.88,11.0,9.0,8.0,1.375,1.2222222222222223,0.37373737373737376,123.91891891891892,88.0,168.0
resin,8873,365.0,0.18688000000000002,8.866755793673157,709.3404634938526,254.78630136986303,149.5808219178082,91.3013698630137,20.38290410958904,11.966465753424657,7.304109589041096,9,8,14,0.72,0.64,1.12,14.0,9.0,8.0,1.75,1.5555555555555556,0.3621031746031746,125.17534246575343,93.0,168.0
resin,8875,309.0,0.15820800000000002,8.387900801742607,671.0320641394085,257.2686084142395,162.042071197411,14.074433656957929,20.581488673139162,12.963365695792879,1.1259546925566344,13,7,9,1.04,0.56,0.72,13.0,9.0,7.0,1.8571428571428572,1.4444444444444444,0.3772893772893773,126.40776699029126,91.0,168.0
resin,8877,82.0,0.04198400000000001,5.390202444799826,431.21619558398606,255.15853658536585,0.6707317073170732,143.64634146341464,20.41268292682927,0.05365853658536586,11.491707317073171,7,3,7,0.56,0.24,0.56,7.0,7.0,3.0,2.3333333333333335,1.0,0.5578231292517006,124.95121951219512,97.0,167.0
resin,8893,175.0,0.08960000000000001,6.939792343839249,555.18338750714,254.81142857142856,117.94285714285714,3.4114285714285715,20.384914285714284,9.435428571428572,0.2729142857142857,8,10,10,0.64,0.8,0.8,10.0,10.0,8.0,1.25,1.0,0.21875,131.09714285714287,96.0,168.0
resin,8898,202.0,0.10342400000000002,7.279768728154169,582.3814982523335,254.70792079207922,141.53960396039605,88.93564356435644,20.376633663366338,11.323168316831683,7.114851485148515,7,8,7,0.56,0.64,0.56,8.0,7.0,7.0,1.1428571428571428,1.1428571428571428,0.5153061224489796,124.38613861386139,89.0,168.0
resin,8899,162.0,0.08294400000000002,6.763509910720959,541.0807928576767,254.50617283950618,142.38888888888889,98.64197530864197,20.360493827160493,11.391111111111112,7.891358024691358,6,7,7,0.48,0.56,0.56,7.0,7.0,6.0,1.1666666666666667,1.0,0.5510204081632653,123.67283950617283,94.0,168.0
resin,8906,235.0,0.12032000000000002,7.656372945784155,612.5098356627324,256.54893617021276,24.361702127659573,174.01702127659576,20.52391489361702,1.9489361702127659,13.92136170212766,8,8,9,0.64,0.64,0.72,9.0,8.0,8.0,1.125,1.125,0.4079861111111111,124.49787234042553,91.0,168.0
resin,8909,228.0,0.11673600000000002,7.579584661161639,606.3667728929311,257.05263157894734,35.08771929824562,18.25,20.564210526315787,2.8070175438596494,1.46,12,10,8,0.96,0.8,0.64,12.0,10.0,8.0,1.5,1.2,0.2375,128.6578947368421,89.0,168.0
resin,8911,179.0,0.09164800000000002,6.992269136954583,559.3815309563666,255.6927374301676,56.625698324022345,108.87150837988827,20.455418994413407,4.5300558659217876,8.709720670391063,7,8,7,0.56,0.64,0.56,8.0,7.0,7.0,1.1428571428571428,1.1428571428571428,0.45663265306122447,127.92178770949721,90.0,168.0
resin,8920,274.0,0.14028800000000002,8.058433879808192,644.6747103846553,259.54014598540147,109.55474452554745,32.52919708029197,20.763211678832118,8.764379562043796,2.6023357664233577,11,8,8,0.88,0.64,0.64,11.0,8.0,8.0,1.375,1.375,0.38920454545454547,124.87591240875912,90.0,168.0
resin,8921,120.0,0.06144000000000001,6.119663483891738,489.57307871133906,256.7083333333333,111.75833333333334,97.0,20.536666666666665,8.940666666666667,7.76,8,7,6,0.64,0.56,0.48,8.0,7.0,6.0,1.3333333333333333,1.1428571428571428,0.35714285714285715,129.2,90.0,168.0
resin,8926,384.0,0.19660800000000003,9.018013214294612,721.441057143569,258.0572916666667,128.3046875,167.81770833333334,20.644583333333337,10.264375,13.425416666666667,12,8,11,0.96,0.64,0.88,12.0,11.0,8.0,1.5,1.0909090909090908,0.36363636363636365,124.46614583333333,88.0,168.0
resin,8938,134.0,0.06860800000000002,6.3489522192239995,507.91617753791996,257.1865671641791,7.402985074626866,142.17164179104478,20.57492537313433,0.5922388059701492,11.373731343283582,9,6,9,0.72,0.48,0.72,9.0,9.0,6.0,1.5,1.0,0.2757201646090535,134.30597014925374,88.0,168.0
resin,8939,87.0,0.04454400000000001,5.497605134632529,439.80841077060234,256.82758620689657,13.482758620689655,133.5287356321839,20.546206896551727,1.0786206896551724,10.682298850574712,6,6,7,0.48,0.48,0.56,7.0,6.0,6.0,1.1666666666666667,1.1666666666666667,0.34523809523809523,145.51724137931035,116.0,168.0
resin,8951,397.0,0.20326400000000003,9.118651713167813,729.492137053425,259.1234256926952,95.29722921914357,15.644836272040303,20.729874055415618,7.623778337531486,1.2515869017632242,10,10,9,0.8,0.8,0.72,10.0,10.0,9.0,1.1111111111111112,1.0,0.4411111111111111,121.97732997481108,88.0,168.0
resin,8953,604.0,0.3092480000000001,10.487680267458451,839.0144213966761,262.2880794701987,109.77152317880795,161.5662251655629,20.983046357615894,8.781721854304637,12.925298013245033,20,8,13,1.6,0.64,1.04,20.0,13.0,8.0,2.5,1.5384615384615385,0.2903846153846154,126.84105960264901,88.0,168.0
resin,8955,589.0,0.30156800000000006,10.400132942622328,832.0106354097862,260.66383701188454,115.80475382003395,89.04414261460101,20.853106960950765,9.264380305602716,7.1235314091680815,13,15,13,1.04,1.2,1.04,15.0,13.0,13.0,1.1538461538461537,1.1538461538461537,0.23234714003944773,134.08319185059423,88.0,168.0
resin,8958,241.0,0.12339200000000002,7.7209867427694086,617.6789394215527,257.99585062240664,129.56846473029046,87.95435684647303,20.63966804979253,10.365477178423237,7.036348547717843,10,11,10,0.8,0.88,0.8,11.0,10.0,10.0,1.1,1.1,0.2190909090909091,139.701244813278,107.0,168.0
resin,8960,1825.0,0.9344000000000001,15.161939132237343,1212.9551305789873,267.0931506849315,133.00493150684932,119.7413698630137,21.367452054794523,10.640394520547945,9.579309589041097,27,26,27,2.16,2.08,2.16,27.0,27.0,26.0,1.0384615384615385,1.0,0.09628574443389258,132.8876712328767,88.0,168.0
resin,8965,278.0,0.14233600000000002,8.097458381330195,647.7966705064157,259.5143884892086,173.47122302158274,4.568345323741007,20.76115107913669,13.87769784172662,0.36546762589928056,12,11,9,0.96,0.88,0.72,12.0,11.0,9.0,1.3333333333333333,1.0909090909090908,0.234006734006734,141.47122302158274,109.0,168.0
resin,8975,382.0,0.19558400000000004,9.00232968140077,720.1863745120615,259.4476439790576,46.80104712041885,193.8848167539267,20.75581151832461,3.7440837696335083,15.510785340314138,12,16,14,0.96,1.28,1.12,16.0,14.0,12.0,1.3333333333333333,1.1428571428571428,0.14211309523809523,139.08115183246073,88.0,168.0
resin,8980,888.0,0.45465600000000006,11.925358614181347,954.0286891345078,263.0855855855856,82.49324324324324,138.1204954954955,21.046846846846847,6.599459459459459,11.04963963963964,17,21,27,1.36,1.68,2.16,27.0,21.0,17.0,1.588235294117647,1.2857142857142858,0.09212573918456271,129.30855855855856,88.0,168.0
resin,8983,96.0,0.04915200000000001,5.680992338459954,454.47938707679634,257.1875,109.14583333333333,40.3125,20.575,8.731666666666667,3.225,6,6,6,0.48,0.48,0.48,6.0,6.0,6.0,1.0,1.0,0.4444444444444444,129.84375,95.0,168.0
resin,8989,464.0,0.23756800000000003,9.605200896897896,768.4160717518317,261.7909482758621,126.0,74.34482758620689,20.94327586206897,10.08,5.947586206896552,15,11,10,1.2,0.88,0.8,15.0,11.0,10.0,1.5,1.3636363636363635,0.2812121212121212,140.5905172413793,103.0,168.0
resin,8992,270.0,0.13824000000000003,8.019027705431855,641.5222164345483,259.22962962962964,160.01481481481483,113.44074074074074,20.738370370370372,12.801185185185187,9.075259259259258,9,14,9,0.72,1.12,0.72,14.0,9.0,9.0,1.5555555555555556,1.5555555555555556,0.23809523809523808,129.82592592592593,96.0,168.0
resin,8999,124.0,0.06348800000000002,6.1869179183107725,494.9534334648618,260.9032258064516,176.42741935483872,90.20967741935483,20.872258064516128,14.114193548387098,7.216774193548387,12,3,9,0.96,0.24,0.72,12.0,9.0,3.0,4.0,1.3333333333333333,0.38271604938271603,133.66129032258064,99.0,168.0
resin,9004,573.0,0.293376,10.30509500246006,824.4076001968049,262.5828970331588,44.09424083769633,61.24956369982548,21.006631762652706,3.527539267015707,4.899965095986039,13,15,14,1.04,1.2,1.12,15.0,14.0,13.0,1.1538461538461537,1.0714285714285714,0.2098901098901099,134.8935427574171,90.0,168.0
resin,9005,114.0,0.05836800000000001,6.015920332305007,481.2736265844006,259.4035087719298,51.90350877192982,41.48245614035088,20.752280701754383,4.1522807017543855,3.31859649122807,7,8,6,0.56,0.64,0.48,8.0,7.0,6.0,1.3333333333333333,1.1428571428571428,0.3392857142857143,130.07894736842104,91.0,167.0
