Repository: peterzm/ai-imaging-portfolio

# 3D MicroCT Subvolume Analysis for Quantitative Porosity and Resin Characterization

This project analyzes a real 3D microCT subvolume extracted from a mortar sample.

## Project overview

The input data consist of a cropped 3D microCT subvolume:

```text
Volume shape: 435 × 178 × 202 voxels
Axis order: Z, Y, X
Voxel size: 80 µm
Data type: 8-bit grayscale TIFF stack
```

The analyzed subvolume corresponds to an internal region of a larger cylindrical mortar sample.  
The reduced size makes the dataset lightweight enough for local processing while preserving real 3D microstructural information.

---

File: projects/02_microct_subvolume_3d_analysis/results/components_3d.csv (part 10 of 15)
phase,label_3d,volume_voxels,volume_mm3,equivalent_diameter_voxels,equivalent_diameter_um,centroid_z_pixels,centroid_y_pixels,centroid_x_pixels,centroid_z_mm,centroid_y_mm,centroid_x_mm,bbox_z_pixels,bbox_y_pixels,bbox_x_pixels,bbox_z_mm,bbox_y_mm,bbox_x_mm,longest_axis_bbox_pixels,intermediate_axis_bbox_pixels,shortest_axis_bbox_pixels,elongation_bbox,flatness_bbox,extent_3d,mean_intensity,min_intensity,max_intensity
resin,9006,582.0,0.297984,10.358768340413583,828.7014672330866,261.27147766323026,73.81443298969072,129.36941580756013,20.90171821305842,5.905154639175257,10.349553264604811,11,14,14,0.88,1.12,1.12,14.0,14.0,11.0,1.2727272727272727,1.0,0.2699443413729128,122.26804123711341,89.0,168.0
resin,9010,151.0,0.07731200000000002,6.606824566768998,528.5459653415198,259.3576158940397,116.62913907284768,64.96688741721854,20.74860927152318,9.330331125827815,5.1973509933774835,8,9,9,0.64,0.72,0.72,9.0,9.0,8.0,1.125,1.0,0.2330246913580247,132.17880794701986,89.0,168.0
resin,9016,127.0,0.06502400000000001,6.236415365212329,498.91322921698634,258.93700787401576,173.29133858267716,160.93700787401573,20.71496062992126,13.863307086614173,12.87496062992126,7,10,6,0.56,0.8,0.48,10.0,7.0,6.0,1.6666666666666667,1.4285714285714286,0.30238095238095236,139.1811023622047,103.0,168.0
resin,9019,90.0,0.04608000000000001,5.560083268891276,444.8066615113021,259.6666666666667,10.555555555555555,77.87777777777778,20.773333333333337,0.8444444444444444,6.230222222222222,6,6,6,0.48,0.48,0.48,6.0,6.0,6.0,1.0,1.0,0.4166666666666667,129.37777777777777,98.0,168.0
resin,9026,872.0,0.4464640000000001,11.853300307443622,948.2640245954897,262.54243119266056,35.04587155963303,77.25802752293578,21.003394495412845,2.8036697247706424,6.180642201834862,11,13,27,0.88,1.04,2.16,27.0,13.0,11.0,2.4545454545454546,2.076923076923077,0.22584822584822584,134.3130733944954,89.0,168.0
resin,9027,118.0,0.06041600000000001,6.085474706375493,486.8379765100394,260.2457627118644,70.15254237288136,145.33050847457628,20.819661016949155,5.612203389830508,11.626440677966102,7,7,6,0.56,0.56,0.48,7.0,7.0,6.0,1.1666666666666667,1.0,0.4013605442176871,131.364406779661,91.0,168.0
resin,9032,395.0,0.20224000000000003,9.103313329773377,728.2650663818702,264.7012658227848,101.62025316455696,174.82784810126583,21.176101265822787,8.129620253164557,13.986227848101267,16,14,7,1.28,1.12,0.56,16.0,14.0,7.0,2.2857142857142856,1.1428571428571428,0.25191326530612246,128.32658227848103,94.0,168.0
resin,9033,8537.0,4.370944000000001,25.35725392850549,2028.580314280439,313.44898676350005,104.22958884854164,119.3994377415954,25.075918941080005,8.33836710788333,9.551955019327632,107,43,44,8.56,3.44,3.52,107.0,44.0,43.0,2.488372093023256,2.4318181818181817,0.04216968643180336,127.46210612627387,88.0,168.0
resin,9041,179.0,0.09164800000000002,6.992269136954583,559.3815309563666,259.6368715083799,148.70391061452514,162.29608938547486,20.77094972067039,11.896312849162012,12.983687150837989,7,8,7,0.56,0.64,0.56,8.0,7.0,7.0,1.1428571428571428,1.1428571428571428,0.45663265306122447,125.07821229050279,94.0,168.0
resin,9042,122.0,0.06246400000000001,6.153474465532757,492.2779572426206,259.59016393442624,162.52459016393442,167.80327868852459,20.7672131147541,13.001967213114753,13.424262295081967,6,8,6,0.48,0.64,0.48,8.0,6.0,6.0,1.3333333333333333,1.3333333333333333,0.4236111111111111,131.20491803278688,96.0,168.0
resin,9051,604.0,0.3092480000000001,10.487680267458451,839.0144213966761,263.55298013245033,38.895695364238414,179.64238410596028,21.084238410596026,3.111655629139073,14.371390728476822,13,17,12,1.04,1.36,0.96,17.0,13.0,12.0,1.4166666666666667,1.3076923076923077,0.2277526395173454,130.91887417218544,89.0,168.0
resin,9053,325.0,0.16640000000000002,8.530246467099252,682.4197173679402,263.4276923076923,48.22769230769231,9.907692307692308,21.074215384615385,3.858215384615385,0.7926153846153846,15,11,9,1.2,0.88,0.72,15.0,11.0,9.0,1.6666666666666667,1.3636363636363635,0.21885521885521886,134.89846153846153,92.0,168.0
resin,9069,2089.0,1.069568,15.860368465466003,1268.8294772372801,269.76160842508375,147.64049784585927,31.27573001436094,21.5809286740067,11.811239827668741,2.5020584011488753,25,26,25,2.0,2.08,2.0,26.0,25.0,25.0,1.04,1.04,0.12855384615384616,130.53231211105793,88.0,168.0
resin,9087,454.0,0.23244800000000004,9.535696284670314,762.8557027736251,266.0,125.22466960352423,46.268722466960355,21.28,10.017973568281938,3.7014977973568284,13,9,12,1.04,0.72,0.96,13.0,12.0,9.0,1.4444444444444444,1.0833333333333333,0.32336182336182334,127.95374449339207,93.0,168.0
resin,9100,81.0,0.04147200000000001,5.368201373637897,429.4561098910317,263.0,37.82716049382716,191.46913580246914,21.04,3.026172839506173,15.317530864197531,7,8,6,0.56,0.64,0.48,8.0,7.0,6.0,1.3333333333333333,1.1428571428571428,0.24107142857142858,133.35802469135803,92.0,168.0
resin,9106,174.0,0.08908800000000001,6.926548433133662,554.123874650693,263.08045977011494,65.51724137931035,166.82758620689654,21.046436781609195,5.241379310344828,13.346206896551724,7,8,12,0.56,0.64,0.96,12.0,8.0,7.0,1.7142857142857142,1.5,0.25892857142857145,142.7183908045977,101.0,168.0
resin,9118,200.0,0.10240000000000002,7.255663357195618,580.4530685756495,263.13,164.93,198.345,21.0504,13.194400000000002,15.8676,9,9,7,0.72,0.72,0.56,9.0,9.0,7.0,1.2857142857142858,1.0,0.3527336860670194,126.45,93.0,168.0
resin,9128,110.0,0.05632000000000001,5.944719320868062,475.57754566944493,264.0272727272727,66.34545454545454,117.41818181818182,21.122181818181815,5.307636363636363,9.393454545454546,7,7,7,0.56,0.56,0.56,7.0,7.0,7.0,1.0,1.0,0.3206997084548105,134.38181818181818,98.0,168.0
resin,9139,163.0,0.08345600000000002,6.777398060419335,542.1918448335468,264.26993865030676,132.12269938650306,145.6564417177914,21.14159509202454,10.569815950920244,11.652515337423313,7,8,7,0.56,0.64,0.56,8.0,7.0,7.0,1.1428571428571428,1.1428571428571428,0.41581632653061223,129.7361963190184,96.0,168.0
resin,9146,2564.0,1.3127680000000002,16.981385957195858,1358.5108765756686,276.11895475819034,164.27691107644307,92.75546021840874,22.089516380655226,13.142152886115445,7.4204368174727,26,30,34,2.08,2.4,2.72,34.0,30.0,26.0,1.3076923076923077,1.1333333333333333,0.0966817496229261,131.6848673946958,88.0,168.0
resin,9148,993.0,0.5084160000000001,12.377992315213168,990.2393852170535,271.0060422960725,20.113796576032225,79.95871097683786,21.6804833836858,1.609103726082578,6.396696878147029,23,23,33,1.84,1.84,2.64,33.0,23.0,23.0,1.434782608695652,1.434782608695652,0.05688262588073552,142.0956696878147,95.0,168.0
resin,9154,225.0,0.11520000000000002,7.546193987406538,603.695518992523,265.88444444444445,47.66222222222222,24.035555555555554,21.270755555555557,3.812977777777778,1.9228444444444444,9,11,10,0.72,0.88,0.8,11.0,10.0,9.0,1.2222222222222223,1.1,0.22727272727272727,133.37333333333333,92.0,168.0
resin,9162,1066.0,0.545792,12.67416998229506,1013.9335985836049,270.4033771106942,63.13789868667917,191.11632270168855,21.632270168855534,5.051031894934334,15.289305816135084,20,29,19,1.6,2.32,1.52,29.0,20.0,19.0,1.5263157894736843,1.45,0.09673321234119782,134.40900562851783,90.0,168.0
resin,9169,119.0,0.06092800000000001,6.102616979201714,488.2093583361371,265.3109243697479,97.56302521008404,97.1344537815126,21.224873949579834,7.805042016806723,7.770756302521009,7,6,7,0.56,0.48,0.56,7.0,7.0,6.0,1.1666666666666667,1.0,0.40476190476190477,135.42857142857142,99.0,168.0
resin,9174,586.0,0.3000320000000001,10.38244560756554,830.5956486052432,266.2201365187713,127.61945392491468,31.677474402730375,21.297610921501704,10.209556313993174,2.53419795221843,11,16,14,0.88,1.28,1.12,16.0,14.0,11.0,1.4545454545454546,1.1428571428571428,0.23782467532467533,122.1160409556314,88.0,168.0
resin,9175,359.0,0.18380800000000003,8.817902153251003,705.4321722600803,268.5766016713092,134.89693593314763,81.60445682451254,21.48612813370474,10.791754874651811,6.528356545961003,13,12,11,1.04,0.96,0.88,13.0,12.0,11.0,1.1818181818181819,1.0833333333333333,0.2092074592074592,130.3816155988858,90.0,168.0
resin,9179,138.0,0.07065600000000001,6.411507500999382,512.9206000799505,266.3695652173913,171.731884057971,112.95652173913044,21.309565217391306,13.73855072463768,9.036521739130436,9,7,5,0.72,0.56,0.4,9.0,7.0,5.0,1.8,1.2857142857142858,0.4380952380952381,134.70289855072463,99.0,168.0
resin,9181,97.0,0.04966400000000001,5.700649908033096,456.0519926426477,264.7938144329897,3.7216494845360826,163.01030927835052,21.183505154639175,0.2977319587628866,13.040824742268041,5,7,6,0.4,0.56,0.48,7.0,6.0,5.0,1.4,1.1666666666666667,0.46190476190476193,131.09278350515464,102.0,168.0
resin,9186,197.0,0.10086400000000002,7.219202121944973,577.5361697555978,266.71065989847716,28.131979695431472,10.47715736040609,21.336852791878172,2.250558375634518,0.8381725888324872,8,7,8,0.64,0.56,0.64,8.0,8.0,7.0,1.1428571428571428,1.0,0.43973214285714285,127.22335025380711,88.0,168.0
resin,9198,127.0,0.06502400000000001,6.236415365212329,498.91322921698634,265.3937007874016,117.40944881889764,53.45669291338583,21.23149606299213,9.392755905511812,4.276535433070866,6,8,7,0.48,0.64,0.56,8.0,7.0,6.0,1.3333333333333333,1.1428571428571428,0.37797619047619047,129.8188976377953,98.0,168.0
resin,9206,400.0,0.20480000000000004,9.141562994681664,731.3250395745331,269.8925,32.1375,17.1375,21.5914,2.571,1.371,13,12,13,1.04,0.96,1.04,13.0,13.0,12.0,1.0833333333333333,1.0,0.19723865877712032,140.125,96.0,168.0
resin,9217,427.0,0.21862400000000004,9.34278635037763,747.4229080302104,272.3629976580796,107.68149882903981,14.976580796252927,21.78903981264637,8.614519906323185,1.1981264637002342,15,11,9,1.2,0.88,0.72,15.0,11.0,9.0,1.6666666666666667,1.3636363636363635,0.28754208754208754,140.11007025761126,95.0,168.0
resin,9222,94.0,0.04812800000000001,5.641263819521383,451.30110556171064,266.75531914893617,145.70212765957447,177.72340425531914,21.340425531914892,11.656170212765957,14.217872340425531,9,6,6,0.72,0.48,0.48,9.0,6.0,6.0,1.5,1.5,0.29012345679012347,133.5744680851064,100.0,168.0
resin,9234,256.0,0.13107200000000002,7.877960174741571,630.2368139793257,271.6640625,5.1875,80.57421875,21.733125,0.41500000000000004,6.4459375,13,11,11,1.04,0.88,0.88,13.0,11.0,11.0,1.1818181818181819,1.1818181818181819,0.16274634456452639,136.55859375,96.0,168.0
resin,9235,2138.0,1.094656,15.983419307806047,1278.6735446244838,276.37698783910196,17.225444340505145,196.41206735266604,22.11015902712816,1.3780355472404116,15.712965388213284,29,31,16,2.32,2.48,1.28,31.0,29.0,16.0,1.9375,1.0689655172413792,0.14863737486095663,125.48316183348925,88.0,168.0
resin,9237,1385.0,0.7091200000000001,13.829836645476874,1106.38693163815,278.3061371841155,49.35379061371841,35.026714801444044,22.26449097472924,3.948303249097473,2.8021371841155234,23,27,18,1.84,2.16,1.44,27.0,23.0,18.0,1.5,1.173913043478261,0.12390409733404903,128.68014440433214,88.0,168.0
resin,9245,95.0,0.04864000000000001,5.661197779576941,452.8958223661553,268.29473684210524,82.2421052631579,0.8210526315789474,21.46357894736842,6.5793684210526315,0.06568421052631579,8,7,4,0.64,0.56,0.32,8.0,7.0,4.0,2.0,1.1428571428571428,0.42410714285714285,143.02105263157895,109.0,168.0
resin,9252,296.0,0.15155200000000002,8.268581845817097,661.4865476653678,269.39527027027026,122.8445945945946,128.8277027027027,21.55162162162162,9.827567567567568,10.306216216216217,10,12,11,0.8,0.96,0.88,12.0,11.0,10.0,1.2,1.0909090909090908,0.22424242424242424,138.55405405405406,95.0,167.0
resin,9253,244.0,0.12492800000000003,7.7528920091153255,620.231360729226,267.78688524590166,127.90573770491804,8.930327868852459,21.422950819672135,10.232459016393443,0.7144262295081967,7,8,8,0.56,0.64,0.64,8.0,8.0,7.0,1.1428571428571428,1.0,0.5446428571428571,123.98770491803279,89.0,168.0
resin,9256,116.0,0.05939200000000001,6.050897399235387,484.071791938831,268.37931034482756,141.13793103448276,131.05172413793105,21.470344827586207,11.29103448275862,10.484137931034484,8,7,9,0.64,0.56,0.72,9.0,8.0,7.0,1.2857142857142858,1.125,0.23015873015873015,147.29310344827587,118.0,168.0
resin,9258,274.0,0.14028800000000002,8.058433879808192,644.6747103846553,269.4124087591241,150.07299270072994,165.93795620437956,21.552992700729927,12.005839416058395,13.275036496350365,10,10,8,0.8,0.8,0.64,10.0,10.0,8.0,1.25,1.0,0.3425,141.37591240875912,103.0,167.0
resin,9259,100.0,0.05120000000000001,5.758823822969721,460.7059058375777,268.92,150.62,1.86,21.5136,12.0496,0.14880000000000002,9,7,4,0.72,0.56,0.32,9.0,7.0,4.0,2.25,1.2857142857142858,0.3968253968253968,137.69,103.0,168.0
resin,9261,141.0,0.072192,6.457635040206935,516.6108032165548,268.3049645390071,150.8368794326241,157.5035460992908,21.464397163120566,12.06695035460993,12.600283687943262,8,8,6,0.64,0.64,0.48,8.0,8.0,6.0,1.3333333333333333,1.0,0.3671875,144.4822695035461,114.0,168.0
resin,9266,184.0,0.09420800000000001,7.0567771080140504,564.542168641124,268.33152173913044,175.33695652173913,42.06521739130435,21.466521739130435,14.02695652173913,3.3652173913043484,8,5,8,0.64,0.4,0.64,8.0,8.0,5.0,1.6,1.0,0.575,120.64673913043478,90.0,167.0
resin,9279,438.0,0.22425600000000004,9.422334024996344,753.7867219997075,272.72146118721463,80.9931506849315,195.50913242009133,21.81771689497717,6.479452054794521,15.640730593607307,13,11,13,1.04,0.88,1.04,13.0,13.0,11.0,1.1818181818181819,1.0,0.235610543302851,120.89269406392694,89.0,168.0
resin,9282,698.0,0.3573760000000001,11.005732008000457,880.4585606400366,275.18911174785103,84.90114613180516,153.22636103151862,22.015128939828084,6.792091690544413,12.25810888252149,20,10,13,1.6,0.8,1.04,20.0,13.0,10.0,2.0,1.5384615384615385,0.2684615384615385,126.65616045845272,88.0,168.0
resin,9286,1111.0,0.5688320000000001,12.8500597054989,1028.004776439912,278.6840684068407,123.51665166516652,99.67686768676867,22.294725472547256,9.881332133213322,7.974149414941494,23,12,24,1.84,0.96,1.92,24.0,23.0,12.0,2.0,1.0434782608695652,0.16772342995169082,123.97839783978398,88.0,168.0
resin,9287,93.0,0.047616000000000006,5.62118797776233,449.69503822098636,268.1505376344086,129.5268817204301,173.46236559139786,21.452043010752686,10.36215053763441,13.876989247311828,6,7,5,0.48,0.56,0.4,7.0,6.0,5.0,1.4,1.1666666666666667,0.44285714285714284,133.69892473118279,101.0,168.0
resin,9288,431.0,0.22067200000000003,9.371869141382517,749.7495313106014,271.29930394431557,137.54524361948955,160.5614849187935,21.703944315545247,11.003619489559165,12.84491879350348,11,11,11,0.88,0.88,0.88,11.0,11.0,11.0,1.0,1.0,0.32381667918858004,122.02784222737819,88.0,168.0
resin,9289,123.0,0.062976,6.17024150880815,493.619320704652,271.6422764227642,135.4308943089431,150.869918699187,21.731382113821137,10.834471544715448,12.06959349593496,10,10,8,0.8,0.8,0.64,10.0,10.0,8.0,1.25,1.0,0.15375,148.33333333333334,109.0,168.0
resin,9302,545.0,0.27904000000000007,10.134429207232046,810.7543365785637,273.8293577981651,37.48073394495413,144.83853211009173,21.90634862385321,2.9984587155963305,11.58708256880734,14,17,15,1.12,1.36,1.2,17.0,15.0,14.0,1.2142857142857142,1.1333333333333333,0.15266106442577032,132.32844036697247,90.0,168.0
resin,9309,131.0,0.067072,6.301213930352919,504.0971144282335,269.10687022900765,47.05343511450382,142.0229007633588,21.528549618320614,3.7642748091603058,11.361832061068704,6,7,9,0.48,0.56,0.72,9.0,7.0,6.0,1.5,1.2857142857142858,0.34656084656084657,131.94656488549617,96.0,168.0
resin,9311,152.0,0.07782400000000002,6.621377090805707,529.7101672644566,269.73026315789474,63.125,176.88815789473685,21.57842105263158,5.05,14.151052631578949,6,8,8,0.48,0.64,0.64,8.0,8.0,6.0,1.3333333333333333,1.0,0.3958333333333333,128.80921052631578,94.0,168.0
resin,9316,163.0,0.08345600000000002,6.777398060419335,542.1918448335468,270.60736196319016,73.98159509202453,154.94478527607362,21.648588957055214,5.918527607361963,12.39558282208589,8,8,7,0.64,0.64,0.56,8.0,8.0,7.0,1.1428571428571428,1.0,0.3638392857142857,132.17177914110428,96.0,168.0
resin,9317,92.0,0.04710400000000001,5.600967702383306,448.0774161906645,270.54347826086956,78.0,128.7173913043478,21.643478260869564,6.24,10.297391304347824,10,8,5,0.8,0.64,0.4,10.0,8.0,5.0,2.0,1.25,0.23,146.08695652173913,120.0,168.0
resin,9319,106.0,0.05427200000000001,5.871770611970455,469.7416489576364,269.02830188679246,94.09433962264151,73.09433962264151,21.522264150943396,7.527547169811321,5.847547169811321,5,7,6,0.4,0.56,0.48,7.0,6.0,5.0,1.4,1.1666666666666667,0.5047619047619047,128.27358490566039,101.0,167.0
resin,9320,151.0,0.07731200000000002,6.606824566768998,528.5459653415198,269.3708609271523,97.86092715231788,12.42384105960265,21.549668874172184,7.828874172185431,0.993907284768212,6,8,7,0.48,0.64,0.56,8.0,7.0,6.0,1.3333333333333333,1.1428571428571428,0.4494047619047619,126.86754966887418,89.0,168.0
resin,9321,708.0,0.36249600000000004,11.058041406114027,884.6433124891222,276.4646892655367,97.9816384180791,67.62146892655367,22.11717514124294,7.838531073446328,5.409717514124294,17,11,13,1.36,0.88,1.04,17.0,13.0,11.0,1.5454545454545454,1.3076923076923077,0.29123817359111476,120.45197740112994,88.0,168.0
resin,9324,167.0,0.08550400000000001,6.832389495079439,546.5911596063551,270.50299401197606,113.88023952095809,40.1497005988024,21.640239520958087,9.110419161676647,3.2119760479041917,8,5,9,0.64,0.4,0.72,9.0,8.0,5.0,1.8,1.125,0.4638888888888889,142.562874251497,103.0,168.0
resin,9330,84.0,0.043008000000000005,5.43367369666554,434.6938957332432,269.51190476190476,143.28571428571428,77.14285714285714,21.560952380952383,11.462857142857143,6.171428571428571,6,7,7,0.48,0.56,0.56,7.0,7.0,6.0,1.1666666666666667,1.0,0.2857142857142857,136.14285714285714,108.0,168.0
resin,9331,406.0,0.20787200000000003,9.187044156234652,734.9635324987721,271.5541871921182,144.83743842364532,104.33004926108374,21.724334975369455,11.586995073891627,8.346403940886699,10,9,10,0.8,0.72,0.8,10.0,10.0,9.0,1.1111111111111112,1.0,0.45111111111111113,119.6576354679803,89.0,168.0
resin,9332,335.0,0.17152000000000003,8.616853875390476,689.348310031238,271.1134328358209,146.50746268656715,90.62985074626866,21.689074626865672,11.720597014925373,7.250388059701493,9,8,9,0.72,0.64,0.72,9.0,9.0,8.0,1.125,1.0,0.5169753086419753,121.21492537313434,88.0,168.0
resin,9333,289.0,0.14796800000000002,8.202880916352756,656.2304733082204,270.5121107266436,150.280276816609,68.21799307958477,21.640968858131487,12.022422145328719,5.457439446366782,10,9,8,0.8,0.72,0.64,10.0,9.0,8.0,1.25,1.1111111111111112,0.4013888888888889,139.02076124567475,107.0,168.0
resin,9336,400.0,0.20480000000000004,9.141562994681664,731.3250395745331,272.8525,159.675,188.4675,21.828200000000002,12.774000000000001,15.0774,13,8,16,1.04,0.64,1.28,16.0,13.0,8.0,2.0,1.2307692307692308,0.2403846153846154,127.04,90.0,168.0
resin,9337,130.0,0.06656000000000001,6.285139335191904,502.8111468153523,269.32307692307694,165.41538461538462,164.51538461538462,21.545846153846156,13.23323076923077,13.16123076923077,6,9,8,0.48,0.72,0.64,9.0,8.0,6.0,1.5,1.125,0.30092592592592593,144.63076923076923,117.0,167.0
resin,9340,5989.0,3.0663680000000006,22.531247087366342,1802.4997669893073,284.60093504758726,14.0225413257639,55.60093504758724,22.768074803806982,1.1218033060611121,4.448074803806979,38,48,66,3.04,3.84,5.28,66.0,48.0,38.0,1.736842105263158,1.375,0.04974913609782031,129.01719819669393,88.0,168.0
resin,9342,428.0,0.21913600000000003,9.350074018192482,748.0059214553985,275.2616822429907,5.780373831775701,24.13785046728972,22.020934579439253,0.46242990654205607,1.9310280373831776,13,12,9,1.04,0.96,0.72,13.0,12.0,9.0,1.4444444444444444,1.0833333333333333,0.30484330484330485,124.51168224299066,88.0,168.0
resin,9343,521.0,0.26675200000000004,9.983428233527347,798.6742586821878,274.58925143953934,57.74664107485604,68.09404990403071,21.967140115163147,4.619731285988483,5.447523992322457,13,14,11,1.04,1.12,0.88,14.0,13.0,11.0,1.2727272727272727,1.0769230769230769,0.26023976023976025,122.31861804222649,88.0,168.0
resin,9345,263.0,0.13465600000000003,7.949119797058365,635.9295837646691,273.384030418251,60.42965779467681,4.509505703422053,21.870722433460077,4.834372623574144,0.36076045627376424,11,6,10,0.88,0.48,0.8,11.0,10.0,6.0,1.8333333333333333,1.1,0.3984848484848485,127.04182509505704,89.0,168.0
resin,9347,190.0,0.09728000000000002,7.132662250107105,570.6129800085683,271.4947368421053,87.13684210526316,132.51052631578946,21.719578947368422,6.970947368421053,10.600842105263157,8,9,7,0.64,0.72,0.56,9.0,8.0,7.0,1.2857142857142858,1.125,0.376984126984127,140.81052631578947,104.0,168.0
resin,9350,394.0,0.20172800000000005,9.095624716884206,727.6499773507364,274.78426395939084,96.35786802030456,28.51522842639594,21.982741116751267,7.708629441624366,2.281218274111675,13,8,14,1.04,0.64,1.12,14.0,13.0,8.0,1.75,1.0769230769230769,0.2706043956043956,126.15228426395939,90.0,168.0
resin,9357,171.0,0.08755200000000002,6.886509686455715,550.9207749164572,270.812865497076,151.67251461988303,193.40350877192984,21.66502923976608,12.133801169590642,15.472280701754388,7,7,8,0.56,0.56,0.64,8.0,7.0,7.0,1.1428571428571428,1.1428571428571428,0.4362244897959184,140.93567251461988,108.0,168.0
resin,9367,544.0,0.27852800000000005,10.128226984625869,810.2581587700695,275.1158088235294,30.886029411764707,27.125,22.00926470588235,2.4708823529411768,2.17,14,11,16,1.12,0.88,1.28,16.0,14.0,11.0,1.4545454545454546,1.1428571428571428,0.22077922077922077,125.50735294117646,88.0,168.0
resin,9372,128.0,0.06553600000000001,6.252741134374175,500.21929074993403,273.5234375,54.890625,171.7578125,21.881875,4.39125,13.740625,8,8,7,0.64,0.64,0.56,8.0,8.0,7.0,1.1428571428571428,1.0,0.2857142857142857,144.421875,107.0,168.0
resin,9374,174.0,0.08908800000000001,6.926548433133662,554.123874650693,274.4310344827586,74.26436781609195,58.21264367816092,21.95448275862069,5.941149425287356,4.657011494252874,10,8,9,0.8,0.64,0.72,10.0,9.0,8.0,1.25,1.1111111111111112,0.24166666666666667,129.10919540229884,89.0,167.0
resin,9392,115.0,0.05888000000000001,6.033459557881385,482.67676463051083,271.82608695652175,168.58260869565217,121.24347826086957,21.74608695652174,13.486608695652174,9.699478260869565,6,6,7,0.48,0.48,0.56,7.0,6.0,6.0,1.1666666666666667,1.1666666666666667,0.45634920634920634,144.7391304347826,117.0,168.0
resin,9395,129.0,0.06604800000000001,6.268982093389452,501.5185674711562,272.74418604651163,1.4108527131782946,97.24806201550388,21.81953488372093,0.11286821705426357,7.77984496124031,6,5,8,0.48,0.4,0.64,8.0,6.0,5.0,1.6,1.3333333333333333,0.5375,123.45736434108527,91.0,165.0
resin,9396,96.0,0.04915200000000001,5.680992338459954,454.47938707679634,273.1041666666667,1.0416666666666667,54.635416666666664,21.848333333333336,0.08333333333333334,4.370833333333334,7,4,8,0.56,0.32,0.64,8.0,7.0,4.0,2.0,1.1428571428571428,0.42857142857142855,127.08333333333333,96.0,167.0
resin,9398,110.0,0.05632000000000001,5.944719320868062,475.57754566944493,273.3727272727273,3.890909090909091,190.04545454545453,21.869818181818182,0.3112727272727273,15.203636363636363,8,6,7,0.64,0.48,0.56,8.0,7.0,6.0,1.3333333333333333,1.1428571428571428,0.3273809523809524,144.3909090909091,116.0,168.0
resin,9399,93.0,0.047616000000000006,5.62118797776233,449.69503822098636,272.4623655913978,6.344086021505376,73.0752688172043,21.796989247311828,0.5075268817204301,5.846021505376345,6,6,5,0.48,0.48,0.4,6.0,6.0,5.0,1.2,1.0,0.5166666666666667,131.46236559139786,98.0,167.0
resin,9405,99.0,0.05068800000000001,5.7395633987581025,459.1650719006482,271.989898989899,47.292929292929294,16.92929292929293,21.75919191919192,3.783434343434344,1.3543434343434344,5,6,7,0.4,0.48,0.56,7.0,6.0,5.0,1.4,1.1666666666666667,0.4714285714285714,133.42424242424244,93.0,168.0
resin,9410,523.0,0.26777600000000007,9.996186622148898,799.6949297719118,275.11663479923516,73.66156787762907,80.16826003824092,22.009330783938815,5.892925430210325,6.413460803059273,13,20,11,1.04,1.6,0.88,20.0,13.0,11.0,1.8181818181818181,1.5384615384615385,0.18286713286713285,134.45315487571702,90.0,168.0
resin,9413,961.0,0.4920320000000001,12.243575259331783,979.4860207465426,275.0426638917794,88.02913631633714,57.83870967741935,22.00341311134235,7.042330905306971,4.627096774193548,15,16,23,1.2,1.28,1.84,23.0,16.0,15.0,1.5333333333333334,1.4375,0.17409420289855074,127.86888657648284,89.0,168.0
resin,9419,319.0,0.16332800000000003,8.477426249208973,678.1940999367179,275.3228840125392,110.04075235109718,132.57366771159874,22.025830721003135,8.803260188087775,10.6058934169279,14,11,14,1.12,0.88,1.12,14.0,14.0,11.0,1.2727272727272727,1.0,0.14795918367346939,133.87774294670845,89.0,168.0
resin,9420,418.0,0.21401600000000004,9.276679515769068,742.1343612615254,276.1100478468899,126.10765550239235,2.5861244019138754,22.088803827751196,10.088612440191389,0.20688995215311004,17,13,7,1.36,1.04,0.56,17.0,13.0,7.0,2.4285714285714284,1.3076923076923077,0.27020038784744665,125.22248803827752,88.0,168.0
resin,9425,228.0,0.11673600000000002,7.579584661161639,606.3667728929311,273.7324561403509,9.728070175438596,89.34649122807018,21.898596491228073,0.7782456140350877,7.147719298245614,7,13,9,0.56,1.04,0.72,13.0,9.0,7.0,1.8571428571428572,1.4444444444444444,0.2783882783882784,135.59649122807016,88.0,168.0
resin,9441,89.0,0.045568000000000004,5.539413623573113,443.153089885849,274.19101123595505,125.32584269662921,162.51685393258427,21.935280898876403,10.026067415730337,13.001348314606743,7,5,7,0.56,0.4,0.56,7.0,7.0,5.0,1.4,1.0,0.363265306122449,134.2134831460674,91.0,168.0
resin,9442,142.0,0.07270400000000002,6.472865367940743,517.8292294352594,273.556338028169,128.6338028169014,19.929577464788732,21.88450704225352,10.290704225352114,1.5943661971830987,6,6,7,0.48,0.48,0.56,7.0,6.0,6.0,1.1666666666666667,1.1666666666666667,0.5634920634920635,127.43661971830986,92.0,168.0
resin,9447,99.0,0.05068800000000001,5.7395633987581025,459.1650719006482,273.4141414141414,145.23232323232324,124.93939393939394,21.873131313131314,11.61858585858586,9.995151515151516,6,7,6,0.48,0.56,0.48,7.0,6.0,6.0,1.1666666666666667,1.1666666666666667,0.39285714285714285,131.36363636363637,96.0,167.0
resin,9452,773.0,0.39577600000000007,11.3865884451253,910.927075610024,280.4307891332471,174.51617076326002,115.57826649417852,22.43446313065977,13.961293661060802,9.246261319534282,19,8,10,1.52,0.64,0.8,19.0,10.0,8.0,2.375,1.9,0.5085526315789474,126.85381630012937,89.0,168.0
resin,9464,157.0,0.08038400000000001,6.693198063015236,535.4558450412189,275.4968152866242,48.05732484076433,1.5095541401273886,22.039745222929938,3.8445859872611465,0.12076433121019109,8,8,5,0.64,0.64,0.4,8.0,8.0,5.0,1.6,1.0,0.490625,122.61146496815287,93.0,168.0
resin,9467,82.0,0.04198400000000001,5.390202444799826,431.21619558398606,275.9024390243902,71.14634146341463,135.109756097561,22.072195121951218,5.6917073170731705,10.80878048780488,9,5,5,0.72,0.4,0.4,9.0,5.0,5.0,1.8,1.8,0.36444444444444446,147.70731707317074,123.0,168.0
resin,9472,253.0,0.129536,7.84706589590428,627.7652716723425,275.0830039525692,118.07509881422925,50.00395256916996,22.006640316205534,9.446007905138341,4.000316205533597,8,7,9,0.64,0.56,0.72,9.0,8.0,7.0,1.2857142857142858,1.125,0.501984126984127,122.08300395256917,91.0,168.0
resin,9482,3776.0,1.9333120000000004,19.320177901252652,1545.6142321002121,283.84110169491527,154.45391949152543,170.38983050847457,22.70728813559322,12.356313559322034,13.631186440677967,27,34,36,2.16,2.72,2.88,36.0,34.0,27.0,1.3333333333333333,1.0588235294117647,0.11425804889857177,127.08686440677967,88.0,168.0
resin,9489,210.0,0.10752000000000002,7.374629802528655,589.9703842022924,276.43333333333334,30.0,83.07619047619048,22.11466666666667,2.4,6.6460952380952385,8,8,9,0.64,0.64,0.72,9.0,8.0,8.0,1.125,1.125,0.3645833333333333,127.95714285714286,93.0,168.0
resin,9491,120.0,0.06144000000000001,6.119663483891738,489.57307871133906,275.09166666666664,40.583333333333336,184.68333333333334,22.00733333333333,3.246666666666667,14.774666666666667,6,8,6,0.48,0.64,0.48,8.0,6.0,6.0,1.3333333333333333,1.3333333333333333,0.4166666666666667,143.43333333333334,115.0,168.0
resin,9507,178.0,0.09113600000000001,6.9792238284142,558.337906273136,276.36516853932585,163.30898876404495,178.26966292134833,22.109213483146068,13.064719101123597,14.261573033707867,8,7,8,0.64,0.56,0.64,8.0,8.0,7.0,1.1428571428571428,1.0,0.39732142857142855,127.82022471910112,88.0,168.0
resin,9508,99.0,0.05068800000000001,5.7395633987581025,459.1650719006482,275.6868686868687,166.55555555555554,115.07070707070707,22.054949494949497,13.324444444444444,9.205656565656566,6,6,7,0.48,0.48,0.56,7.0,6.0,6.0,1.1666666666666667,1.1666666666666667,0.39285714285714285,129.73737373737373,99.0,168.0
resin,9510,162.0,0.08294400000000002,6.763509910720959,541.0807928576767,276.5246913580247,166.33333333333334,162.10493827160494,22.12197530864198,13.306666666666668,12.968395061728396,7,9,12,0.56,0.72,0.96,12.0,9.0,7.0,1.7142857142857142,1.3333333333333333,0.21428571428571427,138.8395061728395,88.0,168.0
resin,9511,268.0,0.13721600000000003,7.999178545777086,639.9342836621669,275.9141791044776,173.6679104477612,5.294776119402985,22.07313432835821,13.893432835820896,0.4235820895522388,8,8,8,0.64,0.64,0.64,8.0,8.0,8.0,1.0,1.0,0.5234375,121.61567164179104,91.0,168.0
resin,9513,458.0,0.23449600000000004,9.563619420002686,765.0895536002149,279.66812227074234,170.53930131004367,21.058951965065503,22.37344978165939,13.643144104803493,1.6847161572052403,12,13,16,0.96,1.04,1.28,16.0,13.0,12.0,1.3333333333333333,1.2307692307692308,0.18349358974358973,128.35807860262008,88.0,168.0
resin,9515,185.0,0.09472000000000001,7.0695380347374215,565.5630427789937,279.96216216216214,175.7027027027027,130.82702702702701,22.39697297297297,14.056216216216217,10.466162162162162,12,5,16,0.96,0.4,1.28,16.0,12.0,5.0,3.2,1.3333333333333333,0.19270833333333334,130.62702702702703,94.0,168.0
resin,9516,84.0,0.043008000000000005,5.43367369666554,434.6938957332432,276.5357142857143,176.3095238095238,160.01190476190476,22.122857142857143,14.104761904761904,12.800952380952381,8,3,7,0.64,0.24,0.56,8.0,7.0,3.0,2.6666666666666665,1.1428571428571428,0.5,124.02380952380952,91.0,166.0
resin,9533,394.0,0.20172800000000005,9.095624716884206,727.6499773507364,278.26142131979697,138.41116751269035,167.93908629441626,22.260913705583757,11.072893401015229,13.4351269035533,9,9,9,0.72,0.72,0.72,9.0,9.0,9.0,1.0,1.0,0.5404663923182441,121.42893401015229,88.0,168.0
resin,9534,96.0,0.04915200000000001,5.680992338459954,454.47938707679634,277.8645833333333,144.8125,184.98958333333334,22.229166666666664,11.585,14.799166666666668,8,7,6,0.64,0.56,0.48,8.0,7.0,6.0,1.3333333333333333,1.1428571428571428,0.2857142857142857,132.64583333333334,89.0,168.0
resin,9549,3607.0,1.8467840000000002,19.027534000929524,1522.2027200743619,290.8835597449404,39.93762129193235,187.55503188245078,23.270684779595232,3.195009703354588,15.004402550596062,36,38,38,2.88,3.04,3.04,38.0,38.0,36.0,1.0555555555555556,1.0,0.06938673437980918,125.48073191017465,88.0,168.0
resin,9554,142.0,0.07270400000000002,6.472865367940743,517.8292294352594,277.8169014084507,77.35915492957747,115.54929577464789,22.225352112676056,6.188732394366198,9.243943661971832,7,6,6,0.56,0.48,0.48,7.0,6.0,6.0,1.1666666666666667,1.1666666666666667,0.5634920634920635,126.90140845070422,90.0,168.0
resin,9558,91.0,0.04659200000000001,5.580600367226721,446.4480293781377,276.967032967033,107.72527472527473,8.197802197802197,22.15736263736264,8.618021978021979,0.6558241758241757,5,5,6,0.4,0.4,0.48,6.0,5.0,5.0,1.2,1.2,0.6066666666666667,143.8901098901099,116.0,167.0
resin,9564,81.0,0.04147200000000001,5.368201373637897,429.4561098910317,277.5679012345679,126.23456790123457,122.44444444444444,22.20543209876543,10.098765432098766,9.795555555555556,6,7,5,0.48,0.56,0.4,7.0,6.0,5.0,1.4,1.1666666666666667,0.38571428571428573,146.88888888888889,120.0,168.0
resin,9567,410.0,0.20992000000000002,9.217116528325628,737.3693222660502,281.9609756097561,139.8,125.00731707317073,22.556878048780487,11.184000000000001,10.000585365853658,13,12,13,1.04,0.96,1.04,13.0,13.0,12.0,1.0833333333333333,1.0,0.20216962524654833,127.58292682926829,91.0,168.0
resin,9569,123.0,0.062976,6.17024150880815,493.619320704652,279.4552845528455,143.3658536585366,132.2520325203252,22.35642276422764,11.469268292682928,10.580162601626016,9,8,5,0.72,0.64,0.4,9.0,8.0,5.0,1.8,1.125,0.3416666666666667,137.1788617886179,98.0,168.0
resin,9591,539.0,0.27596800000000005,10.097101321281846,807.7681057025477,284.2708719851577,74.84601113172542,198.72541743970316,22.74166975881262,5.987680890538034,15.898033395176254,17,14,7,1.36,1.12,0.56,17.0,14.0,7.0,2.4285714285714284,1.2142857142857142,0.3235294117647059,130.16326530612244,89.0,168.0
resin,9592,1635.0,0.8371200000000001,14.616376169441267,1169.3100935553014,287.08929663608563,104.67217125382263,124.89847094801223,22.96714373088685,8.37377370030581,9.991877675840978,26,23,21,2.08,1.84,1.68,26.0,23.0,21.0,1.2380952380952381,1.1304347826086956,0.1301958910654563,128.32354740061163,88.0,168.0
resin,9593,150.0,0.07680000000000001,6.592207650508867,527.3766120407093,278.55333333333334,105.48,104.39333333333333,22.284266666666667,8.4384,8.351466666666667,6,6,7,0.48,0.48,0.56,7.0,6.0,6.0,1.1666666666666667,1.1666666666666667,0.5952380952380952,127.20666666666666,90.0,168.0
resin,9598,823.0,0.4213760000000001,11.626983896601853,930.1587117281483,281.69987849331716,150.4471445929526,6.455650060753341,22.535990279465373,12.035771567436209,0.5164520048602673,14,24,16,1.12,1.92,1.28,24.0,16.0,14.0,1.7142857142857142,1.5,0.15308779761904762,128.7217496962333,88.0,168.0
resin,9602,102.0,0.052224000000000007,5.796962840557109,463.7570272445687,278.6666666666667,173.26470588235293,198.65686274509804,22.293333333333337,13.861176470588234,15.892549019607843,6,10,7,0.48,0.8,0.56,10.0,7.0,6.0,1.6666666666666667,1.4285714285714286,0.24285714285714285,146.61764705882354,117.0,168.0
resin,9606,195.0,0.09984000000000001,7.194688513426352,575.5750810741082,279.8666666666667,24.22051282051282,67.55384615384615,22.389333333333333,1.9376410256410257,5.404307692307692,7,8,8,0.56,0.64,0.64,8.0,8.0,7.0,1.1428571428571428,1.0,0.43526785714285715,127.9025641025641,89.0,168.0
resin,9613,298.0,0.15257600000000002,8.287162991101544,662.9730392881236,280.87919463087246,114.87248322147651,82.93624161073825,22.470335570469796,9.189798657718121,6.63489932885906,9,9,9,0.72,0.72,0.72,9.0,9.0,9.0,1.0,1.0,0.40877914951989025,123.14429530201342,88.0,168.0
resin,9618,1783.0,0.9128960000000002,15.04472453356564,1203.5779626852511,285.3959618620303,136.91587212563095,107.07178911946158,22.83167694896242,10.953269770050477,8.565743129556926,20,21,20,1.6,1.68,1.6,21.0,20.0,20.0,1.05,1.05,0.21226190476190476,119.8956814357824,88.0,168.0
resin,9620,963.0,0.4930560000000001,12.252063009197071,980.1650407357657,285.4620976116303,149.3572170301142,26.611630321910695,22.836967808930428,11.948577362409138,2.1289304257528556,16,20,14,1.28,1.6,1.12,20.0,16.0,14.0,1.4285714285714286,1.25,0.21495535714285716,136.02284527518174,88.0,168.0
resin,9623,121.0,0.06195200000000001,6.136615546901379,490.9292437521103,279.10743801652893,151.22314049586777,190.9504132231405,22.328595041322316,12.097851239669422,15.276033057851238,6,8,7,0.48,0.64,0.56,8.0,7.0,6.0,1.3333333333333333,1.1428571428571428,0.3601190476190476,129.15702479338842,91.0,168.0
resin,9627,93.0,0.047616000000000006,5.62118797776233,449.69503822098636,280.73118279569894,1.6666666666666667,52.763440860215056,22.458494623655916,0.13333333333333333,4.221075268817205,6,5,6,0.48,0.4,0.48,6.0,6.0,5.0,1.2,1.0,0.5166666666666667,132.55913978494624,102.0,168.0
resin,9628,296.0,0.15155200000000002,8.268581845817097,661.4865476653678,281.6317567567568,10.506756756756756,74.90202702702703,22.530540540540542,0.8405405405405405,5.992162162162162,12,13,11,0.96,1.04,0.88,13.0,12.0,11.0,1.1818181818181819,1.0833333333333333,0.17249417249417248,129.97297297297297,92.0,168.0
resin,9633,280.0,0.14336000000000002,8.116830365159922,649.3464292127937,281.98214285714283,28.975,134.31071428571428,22.558571428571426,2.318,10.744857142857143,9,9,9,0.72,0.72,0.72,9.0,9.0,9.0,1.0,1.0,0.3840877914951989,122.17857142857143,88.0,168.0
resin,9635,614.0,0.31436800000000004,10.54524278290836,843.6194226326688,284.0504885993485,39.51628664495114,106.5944625407166,22.724039087947883,3.161302931596091,8.527557003257328,14,17,10,1.12,1.36,0.8,17.0,14.0,10.0,1.7,1.2142857142857142,0.25798319327731095,122.82736156351791,88.0,168.0
resin,9644,1946.0,0.9963520000000001,15.489880638848165,1239.1904511078533,297.17780061664956,101.49640287769785,99.2332990750257,23.774224049331966,8.119712230215828,7.938663926002056,42,18,29,3.36,1.44,2.32,42.0,29.0,18.0,2.3333333333333335,1.4482758620689655,0.08876117496807152,127.84224049331964,88.0,168.0
resin,9663,146.0,0.07475200000000001,6.53308152692881,522.6465221543048,282.40410958904107,76.16438356164383,149.513698630137,22.592328767123288,6.093150684931507,11.96109589041096,10,8,6,0.8,0.64,0.48,10.0,8.0,6.0,1.6666666666666667,1.25,0.30416666666666664,145.04109589041096,95.0,168.0
resin,9664,86.0,0.04403200000000001,5.476460290566693,438.1168232453354,281.8255813953488,91.34883720930233,132.15116279069767,22.546046511627907,7.307906976744187,10.572093023255814,7,6,11,0.56,0.48,0.88,11.0,7.0,6.0,1.8333333333333333,1.5714285714285714,0.18614718614718614,130.06976744186048,88.0,168.0
resin,9676,137.0,0.07014400000000001,6.395983209011851,511.6786567209481,282.3284671532847,150.02919708029196,119.21897810218978,22.586277372262774,12.002335766423357,9.537518248175182,7,8,5,0.56,0.64,0.4,8.0,7.0,5.0,1.6,1.1428571428571428,0.48928571428571427,131.05839416058393,95.0,168.0
resin,9678,117.0,0.05990400000000001,6.068235308895068,485.4588247116055,282.70940170940173,157.34188034188034,1.0085470085470085,22.61675213675214,12.587350427350428,0.08068376068376068,8,8,4,0.64,0.64,0.32,8.0,8.0,4.0,2.0,1.0,0.45703125,131.02564102564102,100.0,168.0
resin,9680,113.0,0.05785600000000001,5.998278235900232,479.8622588720185,281.7787610619469,174.3716814159292,80.82300884955752,22.542300884955754,13.949734513274336,6.4658407079646025,8,8,8,0.64,0.64,0.64,8.0,8.0,8.0,1.0,1.0,0.220703125,128.97345132743362,91.0,167.0
resin,9682,545.0,0.27904000000000007,10.134429207232046,810.7543365785637,285.4532110091743,175.17064220183485,171.21834862385322,22.836256880733945,14.013651376146788,13.697467889908257,12,6,20,0.96,0.48,1.6,20.0,12.0,6.0,3.3333333333333335,1.6666666666666667,0.3784722222222222,126.5908256880734,89.0,168.0
resin,9684,437.0,0.22374400000000003,9.415157834843985,753.2126267875187,284.58352402745993,34.640732265446225,70.51029748283753,22.766681922196796,2.7712585812356982,5.640823798627003,10,12,9,0.8,0.96,0.72,12.0,10.0,9.0,1.3333333333333333,1.2,0.4046296296296296,136.9862700228833,93.0,168.0
resin,9697,90.0,0.04608000000000001,5.560083268891276,444.8066615113021,282.53333333333336,130.84444444444443,86.5,22.602666666666668,10.467555555555554,6.92,6,6,6,0.48,0.48,0.48,6.0,6.0,6.0,1.0,1.0,0.4166666666666667,146.73333333333332,121.0,168.0
resin,9698,681.0,0.34867200000000004,10.915647349724999,873.2517879779999,291.80029368575623,136.4273127753304,88.43318649045521,23.344023494860497,10.914185022026432,7.074654919236417,22,14,20,1.76,1.12,1.6,22.0,20.0,14.0,1.5714285714285714,1.1,0.11055194805194805,140.68575624082231,88.0,168.0
resin,9700,102.0,0.052224000000000007,5.796962840557109,463.7570272445687,282.65686274509807,144.81372549019608,68.46078431372548,22.612549019607847,11.585098039215687,5.476862745098039,5,9,7,0.4,0.72,0.56,9.0,7.0,5.0,1.8,1.2857142857142858,0.3238095238095238,133.15686274509804,100.0,168.0
resin,9713,689.0,0.3527680000000001,10.958224659725683,876.6579727780547,285.9433962264151,45.346879535558784,90.6400580551524,22.875471698113206,3.627750362844703,7.251204644412192,11,11,14,0.88,0.88,1.12,14.0,11.0,11.0,1.2727272727272727,1.2727272727272727,0.4067296340023613,119.62264150943396,89.0,168.0
resin,9714,155.0,0.07936000000000001,6.664655293794288,533.1724235035431,284.0,47.329032258064515,164.1741935483871,22.72,3.7863225806451615,13.13393548387097,7,7,7,0.56,0.56,0.56,7.0,7.0,7.0,1.0,1.0,0.4518950437317784,125.3741935483871,89.0,168.0
