Repository: peterzm/ai-imaging-portfolio

# 3D MicroCT Subvolume Analysis for Quantitative Porosity and Resin Characterization

This project analyzes a real 3D microCT subvolume extracted from a mortar sample.

## Project overview

The input data consist of a cropped 3D microCT subvolume:

```text
Volume shape: 435 × 178 × 202 voxels
Axis order: Z, Y, X
Voxel size: 80 µm
Data type: 8-bit grayscale TIFF stack
```

The analyzed subvolume corresponds to an internal region of a larger cylindrical mortar sample.  
The reduced size makes the dataset lightweight enough for local processing while preserving real 3D microstructural information.

---

File: projects/02_microct_subvolume_3d_analysis/results/components_3d.csv (part 12 of 15)
phase,label_3d,volume_voxels,volume_mm3,equivalent_diameter_voxels,equivalent_diameter_um,centroid_z_pixels,centroid_y_pixels,centroid_x_pixels,centroid_z_mm,centroid_y_mm,centroid_x_mm,bbox_z_pixels,bbox_y_pixels,bbox_x_pixels,bbox_z_mm,bbox_y_mm,bbox_x_mm,longest_axis_bbox_pixels,intermediate_axis_bbox_pixels,shortest_axis_bbox_pixels,elongation_bbox,flatness_bbox,extent_3d,mean_intensity,min_intensity,max_intensity
resin,10715,480.0,0.24576000000000003,9.714360252021121,777.1488201616897,317.19166666666666,82.41041666666666,178.42708333333334,25.375333333333334,6.592833333333333,14.274166666666668,12,13,18,0.96,1.04,1.44,18.0,13.0,12.0,1.5,1.3846153846153846,0.17094017094017094,129.39166666666668,91.0,168.0
resin,10734,822.0,0.42086400000000007,11.622272800504025,929.7818240403219,320.93552311435525,8.330900243309003,90.58272506082724,25.67484184914842,0.6664720194647202,7.246618004866179,15,16,19,1.2,1.28,1.52,19.0,16.0,15.0,1.2666666666666666,1.1875,0.18026315789473685,131.65571776155718,89.0,168.0
resin,10738,294.0,0.15052800000000002,8.24991681203272,659.9933449626177,317.2517006802721,48.97959183673469,2.86734693877551,25.38013605442177,3.9183673469387754,0.22938775510204082,10,10,7,0.8,0.8,0.56,10.0,10.0,7.0,1.4285714285714286,1.0,0.42,140.10544217687075,91.0,168.0
resin,10742,660.0,0.33792000000000005,10.802271896556446,864.1817517245157,317.65909090909093,67.82272727272728,70.2030303030303,25.412727272727274,5.425818181818182,5.616242424242424,10,18,10,0.8,1.44,0.8,18.0,10.0,10.0,1.8,1.8,0.36666666666666664,121.52121212121212,88.0,168.0
resin,10750,132.0,0.067584,6.317206927705878,505.37655421647025,315.8181818181818,118.96212121212122,109.08333333333333,25.265454545454546,9.516969696969698,8.726666666666667,8,13,9,0.64,1.04,0.72,13.0,9.0,8.0,1.625,1.4444444444444444,0.14102564102564102,143.71212121212122,88.0,168.0
resin,10753,347.0,0.17766400000000002,8.718537050795467,697.4829640636374,317.8472622478386,132.15561959654178,199.671469740634,25.42778097982709,10.572449567723343,15.97371757925072,12,17,5,0.96,1.36,0.4,17.0,12.0,5.0,3.4,1.4166666666666667,0.34019607843137256,120.62247838616715,89.0,168.0
resin,10760,304.0,0.15564800000000004,8.342412375997787,667.392990079823,317.35855263157896,160.92105263157896,149.9703947368421,25.388684210526318,12.873684210526317,11.997631578947368,11,9,9,0.88,0.72,0.72,11.0,9.0,9.0,1.2222222222222223,1.2222222222222223,0.34118967452300786,121.88157894736842,89.0,168.0
resin,10779,194.0,0.09932800000000001,7.182368817212171,574.5895053769736,315.52061855670104,114.4278350515464,69.27835051546391,25.241649484536083,9.154226804123711,5.542268041237113,5,8,9,0.4,0.64,0.72,9.0,8.0,5.0,1.8,1.125,0.5388888888888889,142.45876288659792,109.0,168.0
resin,10782,391.0,0.20019200000000004,9.072480533607495,725.7984426885996,318.6675191815857,132.61381074168798,171.05626598465474,25.493401534526857,10.609104859335039,13.68450127877238,10,16,9,0.8,1.28,0.72,16.0,10.0,9.0,1.7777777777777777,1.6,0.27152777777777776,125.52173913043478,88.0,168.0
resin,10783,319.0,0.16332800000000003,8.477426249208973,678.1940999367179,320.80564263322884,129.40125391849529,65.87460815047022,25.66445141065831,10.352100313479623,5.269968652037618,12,15,9,0.96,1.2,0.72,15.0,12.0,9.0,1.6666666666666667,1.25,0.19691358024691358,129.30094043887146,88.0,168.0
resin,10786,263.0,0.13465600000000003,7.949119797058365,635.9295837646691,319.07984790874525,140.13307984790873,82.56273764258555,25.52638783269962,11.210646387832698,6.605019011406844,11,15,12,0.88,1.2,0.96,15.0,12.0,11.0,1.3636363636363635,1.25,0.13282828282828282,138.03041825095056,90.0,168.0
resin,10809,149.0,0.07628800000000001,6.57752562495326,526.2020499962608,318.2953020134228,149.44295302013424,2.0738255033557045,25.463624161073827,11.95543624161074,0.16590604026845637,8,7,6,0.64,0.56,0.48,8.0,7.0,6.0,1.3333333333333333,1.1428571428571428,0.44345238095238093,125.77852348993288,94.0,168.0
resin,10826,416.0,0.21299200000000004,9.261860513676268,740.9488410941015,320.4519230769231,117.69711538461539,157.8533653846154,25.63615384615385,9.41576923076923,12.62826923076923,11,12,9,0.88,0.96,0.72,12.0,11.0,9.0,1.3333333333333333,1.0909090909090908,0.3501683501683502,124.7451923076923,88.0,168.0
resin,10833,80.0,0.04096000000000001,5.346018470287903,427.6814776230322,319.175,141.125,70.5375,25.534000000000002,11.290000000000001,5.643,6,6,7,0.48,0.48,0.56,7.0,6.0,6.0,1.1666666666666667,1.1666666666666667,0.31746031746031744,134.95,96.0,166.0
resin,10846,94.0,0.04812800000000001,5.641263819521383,451.30110556171064,319.75531914893617,172.7127659574468,118.63829787234043,25.580425531914894,13.817021276595744,9.491063829787235,8,6,6,0.64,0.48,0.48,8.0,6.0,6.0,1.3333333333333333,1.3333333333333333,0.3263888888888889,147.4468085106383,119.0,168.0
resin,10847,526.0,0.26931200000000005,10.015263360449895,801.2210688359916,322.9600760456274,173.81178707224333,67.75475285171103,25.836806083650192,13.904942965779467,5.4203802281368825,14,9,17,1.12,0.72,1.36,17.0,14.0,9.0,1.8888888888888888,1.2142857142857142,0.24556489262371614,127.55703422053232,89.0,168.0
resin,10870,149.0,0.07628800000000001,6.57752562495326,526.2020499962608,320.5704697986577,147.15436241610738,72.64429530201342,25.64563758389262,11.77234899328859,5.811543624161073,8,7,8,0.64,0.56,0.64,8.0,8.0,7.0,1.1428571428571428,1.0,0.3325892857142857,133.8993288590604,90.0,168.0
resin,10875,269.0,0.13772800000000002,8.00911542375221,640.7292339001767,323.3717472118959,156.9814126394052,2.2304832713754648,25.869739776951675,12.558513011152415,0.1784386617100372,15,12,7,1.2,0.96,0.56,15.0,12.0,7.0,2.142857142857143,1.25,0.21349206349206348,139.9182156133829,88.0,167.0
resin,10893,99.0,0.05068800000000001,5.7395633987581025,459.1650719006482,320.26262626262627,25.67676767676768,115.81818181818181,25.621010101010103,2.0541414141414145,9.265454545454546,5,9,7,0.4,0.72,0.56,9.0,7.0,5.0,1.8,1.2857142857142858,0.3142857142857143,146.96969696969697,89.0,168.0
resin,10895,406.0,0.20787200000000003,9.187044156234652,734.9635324987721,322.68226600985224,27.766009852216747,52.12068965517241,25.81458128078818,2.22128078817734,4.169655172413793,10,12,10,0.8,0.96,0.8,12.0,10.0,10.0,1.2,1.2,0.3383333333333333,124.33251231527093,89.0,168.0
resin,10903,260.0,0.13312000000000002,7.918779349930548,633.5023479944439,321.7923076923077,78.6923076923077,20.29230769230769,25.743384615384617,6.295384615384616,1.6233846153846154,8,8,8,0.64,0.64,0.64,8.0,8.0,8.0,1.0,1.0,0.5078125,122.49615384615385,89.0,168.0
resin,10907,103.0,0.05273600000000001,5.815845589022965,465.2676471218372,320.7378640776699,128.1747572815534,12.514563106796116,25.659029126213593,10.253980582524273,1.0011650485436894,6,6,6,0.48,0.48,0.48,6.0,6.0,6.0,1.0,1.0,0.47685185185185186,131.2621359223301,101.0,168.0
resin,10914,162.0,0.08294400000000002,6.763509910720959,541.0807928576767,322.5740740740741,147.65432098765433,127.50617283950618,25.805925925925926,11.812345679012347,10.200493827160495,12,12,7,0.96,0.96,0.56,12.0,12.0,7.0,1.7142857142857142,1.0,0.16071428571428573,142.58024691358025,110.0,168.0
resin,10919,82.0,0.04198400000000001,5.390202444799826,431.21619558398606,319.4634146341463,160.40243902439025,62.048780487804876,25.557073170731705,12.83219512195122,4.96390243902439,4,6,7,0.32,0.48,0.56,7.0,6.0,4.0,1.75,1.1666666666666667,0.4880952380952381,146.90243902439025,127.0,167.0
resin,10927,898.0,0.4597760000000001,11.969956481034233,957.5965184827386,330.02115812917594,171.9532293986637,83.06458797327394,26.401692650334077,13.756258351893095,6.645167037861916,21,14,20,1.68,1.12,1.6,21.0,20.0,14.0,1.5,1.05,0.15272108843537416,128.92204899777283,88.0,168.0
resin,10930,1799.0,0.9210880000000001,15.089592570419665,1207.1674056335733,337.4030016675931,9.332962757087271,136.5508615897721,26.99224013340745,0.7466370205669817,10.924068927181768,32,21,26,2.56,1.68,2.08,32.0,26.0,21.0,1.5238095238095237,1.2307692307692308,0.10296474358974358,126.80989438576987,88.0,168.0
resin,10941,587.0,0.30054400000000003,10.388348079335856,831.0678463468685,323.65758091993183,66.27086882453152,134.45315161839864,25.892606473594547,5.301669505962521,10.756252129471891,10,13,11,0.8,1.04,0.88,13.0,11.0,10.0,1.3,1.1818181818181819,0.4104895104895105,118.25553662691652,88.0,168.0
resin,10948,258.0,0.13209600000000002,7.898422500875398,631.8738000700318,324.94573643410854,117.15503875968992,137.92248062015503,25.995658914728683,9.372403100775193,11.033798449612403,11,10,9,0.88,0.8,0.72,11.0,10.0,9.0,1.2222222222222223,1.1,0.2606060606060606,142.7093023255814,99.0,168.0
resin,10956,229.0,0.11724800000000002,7.590649763967882,607.2519811174305,323.16157205240177,142.1048034934498,28.471615720524017,25.852925764192143,11.368384279475984,2.2777292576419215,8,8,8,0.64,0.64,0.64,8.0,8.0,8.0,1.0,1.0,0.447265625,125.25764192139738,90.0,168.0
resin,10973,127.0,0.06502400000000001,6.236415365212329,498.91322921698634,322.9133858267717,69.61417322834646,99.0,25.833070866141735,5.569133858267717,7.92,7,6,7,0.56,0.48,0.56,7.0,7.0,6.0,1.1666666666666667,1.0,0.43197278911564624,127.14173228346456,94.0,168.0
resin,10975,1803.0,0.9231360000000002,15.100767980962955,1208.0614384770363,329.96117581808096,89.95618413754853,110.32723239046034,26.396894065446478,7.196494731003883,8.826178591236827,23,20,23,1.84,1.6,1.84,23.0,23.0,20.0,1.15,1.0,0.17041587901701324,124.16694398225181,88.0,168.0
resin,10979,799.0,0.40908800000000006,11.512846625105599,921.0277300084479,334.18397997496874,113.04130162703379,30.153942428035045,26.7347183979975,9.043304130162703,2.4123153942428037,27,13,23,2.16,1.04,1.84,27.0,23.0,13.0,2.076923076923077,1.173913043478261,0.09897188158057724,134.2015018773467,88.0,168.0
resin,10984,471.0,0.24115200000000003,9.653262030366104,772.2609624292884,326.7154989384289,147.28662420382165,91.68152866242038,26.13723991507431,11.782929936305733,7.33452229299363,14,13,10,1.12,1.04,0.8,14.0,13.0,10.0,1.4,1.0769230769230769,0.2587912087912088,127.4140127388535,89.0,168.0
resin,10988,190.0,0.09728000000000002,7.132662250107105,570.6129800085683,323.96315789473687,150.81578947368422,153.3,25.91705263157895,12.065263157894737,12.264000000000001,10,10,7,0.8,0.8,0.56,10.0,10.0,7.0,1.4285714285714286,1.0,0.2714285714285714,134.82631578947368,91.0,168.0
resin,10991,83.0,0.042496000000000006,5.412025364749767,432.96202917998136,322.144578313253,167.19277108433735,116.1566265060241,25.771566265060244,13.37542168674699,9.292530120481928,6,5,7,0.48,0.4,0.56,7.0,6.0,5.0,1.4,1.1666666666666667,0.3952380952380952,132.57831325301206,100.0,168.0
resin,10992,123.0,0.062976,6.17024150880815,493.619320704652,323.479674796748,172.6747967479675,47.3089430894309,25.878373983739838,13.813983739837399,3.784715447154472,8,6,8,0.64,0.48,0.64,8.0,8.0,6.0,1.3333333333333333,1.0,0.3203125,132.130081300813,97.0,168.0
resin,10996,162.0,0.08294400000000002,6.763509910720959,541.0807928576767,323.7654320987654,1.6296296296296295,121.66666666666667,25.901234567901234,0.13037037037037036,9.733333333333334,7,5,9,0.56,0.4,0.72,9.0,7.0,5.0,1.8,1.2857142857142858,0.5142857142857142,122.29629629629629,88.0,168.0
resin,11001,196.0,0.10035200000000001,7.20696616269135,576.557293015308,324.0204081632653,20.903061224489797,4.8979591836734695,25.921632653061224,1.6722448979591837,0.3918367346938776,7,7,8,0.56,0.56,0.64,8.0,7.0,7.0,1.1428571428571428,1.1428571428571428,0.5,125.45918367346938,92.0,168.0
resin,11009,1023.0,0.5237760000000001,12.501410147891011,1000.1128118312809,333.6520039100684,43.542521994134894,15.435972629521016,26.692160312805473,3.483401759530792,1.2348778103616813,23,12,18,1.84,0.96,1.44,23.0,18.0,12.0,1.9166666666666667,1.2777777777777777,0.20591787439613526,125.53372434017595,88.0,168.0
resin,11015,210.0,0.10752000000000002,7.374629802528655,589.9703842022924,323.7857142857143,59.74761904761905,58.7952380952381,25.902857142857144,4.779809523809524,4.703619047619048,7,8,9,0.56,0.64,0.72,9.0,8.0,7.0,1.2857142857142858,1.125,0.4166666666666667,127.9952380952381,92.0,168.0
resin,11025,170.0,0.08704000000000002,6.873059437985092,549.8447550388074,324.0882352941176,91.6,138.5,25.92705882352941,7.327999999999999,11.08,6,8,9,0.48,0.64,0.72,9.0,8.0,6.0,1.5,1.125,0.39351851851851855,144.24705882352941,112.0,168.0
resin,11030,164.0,0.08396800000000001,6.791229523398108,543.2983618718487,324.3292682926829,108.48780487804878,135.2560975609756,25.946341463414633,8.679024390243903,10.820487804878049,8,9,9,0.64,0.72,0.72,9.0,9.0,8.0,1.125,1.0,0.25308641975308643,144.70731707317074,108.0,168.0
resin,11031,373.0,0.19097600000000003,8.931068146520563,714.485451721645,324.4450402144772,119.64343163538874,170.0670241286863,25.955603217158178,9.571474530831098,13.605361930294904,8,12,14,0.64,0.96,1.12,14.0,12.0,8.0,1.75,1.1666666666666667,0.2775297619047619,129.6112600536193,89.0,168.0
resin,11033,272.0,0.13926400000000003,8.038779084983904,643.1023267987123,324.5772058823529,125.375,148.24632352941177,25.966176470588234,10.03,11.85970588235294,8,8,11,0.64,0.64,0.88,11.0,8.0,8.0,1.375,1.375,0.38636363636363635,126.5404411764706,89.0,168.0
resin,11037,144.0,0.07372800000000002,6.503112841671467,520.2490273337174,323.34722222222223,133.94444444444446,107.58333333333333,25.86777777777778,10.715555555555557,8.606666666666667,6,7,6,0.48,0.56,0.48,7.0,6.0,6.0,1.1666666666666667,1.1666666666666667,0.5714285714285714,125.25694444444444,89.0,168.0
resin,11038,552.0,0.28262400000000004,10.17763375178842,814.2107001430736,334.01630434782606,133.26268115942028,140.41123188405797,26.721304347826084,10.661014492753623,11.232898550724638,27,10,11,2.16,0.8,0.88,27.0,11.0,10.0,2.7,2.4545454545454546,0.18585858585858586,143.8894927536232,106.0,168.0
resin,11051,388.0,0.19865600000000003,9.049217660914156,723.9374128731324,326.3041237113402,67.96649484536083,110.27319587628865,26.104329896907217,5.437319587628866,8.821855670103092,11,9,9,0.88,0.72,0.72,11.0,9.0,9.0,1.2222222222222223,1.2222222222222223,0.43546576879910215,123.74484536082474,91.0,168.0
resin,11060,270.0,0.13824000000000003,8.019027705431855,641.5222164345483,327.8888888888889,137.83333333333334,197.74814814814815,26.231111111111115,11.026666666666667,15.819851851851853,11,11,8,0.88,0.88,0.64,11.0,11.0,8.0,1.375,1.0,0.27892561983471076,138.05185185185186,102.0,168.0
resin,11066,95.0,0.04864000000000001,5.661197779576941,452.8958223661553,324.0736842105263,166.01052631578946,56.17894736842105,25.925894736842107,13.280842105263158,4.494315789473684,5,7,6,0.4,0.56,0.48,7.0,6.0,5.0,1.4,1.1666666666666667,0.4523809523809524,132.70526315789473,96.0,168.0
resin,11092,86.0,0.04403200000000001,5.476460290566693,438.1168232453354,325.40697674418607,66.59302325581395,41.68604651162791,26.032558139534885,5.3274418604651155,3.3348837209302324,5,7,6,0.4,0.56,0.48,7.0,6.0,5.0,1.4,1.1666666666666667,0.4095238095238095,148.8372093023256,114.0,168.0
resin,11098,191.0,0.09779200000000002,7.145153803210064,571.6123042568051,326.10994764397907,123.40314136125654,30.7434554973822,26.088795811518327,9.872251308900523,2.459476439790576,7,13,10,0.56,1.04,0.8,13.0,10.0,7.0,1.8571428571428572,1.3,0.2098901098901099,134.26178010471205,99.0,168.0
resin,11107,840.0,0.4300800000000001,11.706495106410022,936.5196085128018,331.7345238095238,165.43690476190477,142.53095238095239,26.538761904761905,13.234952380952382,11.402476190476191,17,16,15,1.36,1.28,1.2,17.0,16.0,15.0,1.1333333333333333,1.0625,0.20588235294117646,127.23690476190477,88.0,168.0
resin,11114,201.0,0.10291200000000002,7.267736030636296,581.4188824509038,327.6318407960199,27.562189054726367,42.024875621890544,26.210547263681594,2.2049751243781093,3.3619900497512436,8,8,7,0.64,0.64,0.56,8.0,8.0,7.0,1.1428571428571428,1.0,0.4486607142857143,140.55223880597015,110.0,168.0
resin,11116,346.0,0.17715200000000003,8.710153836923123,696.8123069538499,327.4913294797688,45.372832369942195,6.5,26.199306358381506,3.6298265895953756,0.52,9,12,9,0.72,0.96,0.72,12.0,9.0,9.0,1.3333333333333333,1.3333333333333333,0.3559670781893004,122.60982658959537,88.0,168.0
resin,11119,483.0,0.24729600000000004,9.734556485316405,778.7645188253124,329.4968944099379,53.63975155279503,47.61076604554865,26.359751552795032,4.291180124223603,3.808861283643892,12,12,15,0.96,0.96,1.2,15.0,12.0,12.0,1.25,1.25,0.22361111111111112,133.29192546583852,88.0,168.0
resin,11121,198.0,0.10137600000000002,7.231396743301494,578.5117394641195,327.2979797979798,97.65151515151516,26.217171717171716,26.183838383838385,7.8121212121212125,2.0973737373737373,8,9,8,0.64,0.72,0.64,9.0,8.0,8.0,1.125,1.125,0.34375,126.28787878787878,89.0,168.0
resin,11125,273.0,0.139776,8.048618481690102,643.8894785352081,327.7728937728938,108.39194139194139,37.256410256410255,26.221831501831502,8.671355311355311,2.9805128205128204,8,8,8,0.64,0.64,0.64,8.0,8.0,8.0,1.0,1.0,0.533203125,122.51648351648352,88.0,167.0
resin,11131,2652.0,1.3578240000000001,17.173479623854057,1373.8783699083247,333.7718702865762,150.63499245852188,107.539592760181,26.701749622926094,12.05079939668175,8.60316742081448,21,32,27,1.68,2.56,2.16,32.0,27.0,21.0,1.5238095238095237,1.1851851851851851,0.14616402116402116,122.83974358974359,88.0,168.0
resin,11134,116.0,0.05939200000000001,6.050897399235387,484.071791938831,327.48275862068965,145.26724137931035,8.362068965517242,26.198620689655172,11.621379310344828,0.6689655172413794,8,6,8,0.64,0.48,0.64,8.0,8.0,6.0,1.3333333333333333,1.0,0.3020833333333333,146.2844827586207,118.0,168.0
resin,11144,171.0,0.08755200000000002,6.886509686455715,550.9207749164572,328.70175438596493,2.5555555555555554,97.03508771929825,26.296140350877195,0.20444444444444443,7.76280701754386,7,7,8,0.56,0.56,0.64,8.0,7.0,7.0,1.1428571428571428,1.1428571428571428,0.4362244897959184,127.21052631578948,95.0,167.0
resin,11171,118.0,0.06041600000000001,6.085474706375493,486.8379765100394,328.0508474576271,175.78813559322035,180.96610169491527,26.24406779661017,14.063050847457628,14.477288135593222,7,5,7,0.56,0.4,0.56,7.0,7.0,5.0,1.4,1.0,0.4816326530612245,125.59322033898304,94.0,167.0
resin,11173,344.0,0.17612800000000003,8.69333882630764,695.4671061046112,330.38662790697674,2.1482558139534884,10.997093023255815,26.43093023255814,0.1718604651162791,0.8797674418604652,10,7,10,0.8,0.56,0.8,10.0,10.0,7.0,1.4285714285714286,1.0,0.49142857142857144,119.06104651162791,88.0,168.0
resin,11188,109.0,0.05580800000000001,5.926650153721812,474.13201229774495,329.8532110091743,56.972477064220186,100.71559633027523,26.388256880733945,4.557798165137615,8.057247706422018,10,9,7,0.8,0.72,0.56,10.0,9.0,7.0,1.4285714285714286,1.1111111111111112,0.173015873015873,135.0091743119266,89.0,168.0
resin,11189,91.0,0.04659200000000001,5.580600367226721,446.4480293781377,328.6263736263736,68.64835164835165,122.46153846153847,26.29010989010989,5.491868131868132,9.796923076923077,6,6,7,0.48,0.48,0.56,7.0,6.0,6.0,1.1666666666666667,1.1666666666666667,0.3611111111111111,133.0879120879121,103.0,168.0
resin,11203,82.0,0.04198400000000001,5.390202444799826,431.21619558398606,328.6951219512195,132.32926829268294,12.731707317073171,26.295609756097562,10.586341463414636,1.0185365853658537,6,6,8,0.48,0.48,0.64,8.0,6.0,6.0,1.3333333333333333,1.3333333333333333,0.2847222222222222,135.67073170731706,97.0,168.0
resin,11204,432.0,0.22118400000000005,9.379111701561264,750.3289361249011,331.86805555555554,137.10185185185185,85.6550925925926,26.549444444444443,10.968148148148147,6.852407407407408,12,10,10,0.96,0.8,0.8,12.0,10.0,10.0,1.2,1.2,0.36,120.39120370370371,88.0,168.0
resin,11207,92.0,0.04710400000000001,5.600967702383306,448.0774161906645,328.05434782608694,154.8586956521739,143.5326086956522,26.244347826086955,12.388695652173913,11.482608695652175,6,7,6,0.48,0.56,0.48,7.0,6.0,6.0,1.1666666666666667,1.1666666666666667,0.36507936507936506,136.0,101.0,168.0
resin,11208,428.0,0.21913600000000003,9.350074018192482,748.0059214553985,330.39719626168227,154.14252336448598,160.78271028037383,26.431775700934583,12.33140186915888,12.862616822429906,10,9,10,0.8,0.72,0.8,10.0,10.0,9.0,1.1111111111111112,1.0,0.47555555555555556,120.33411214953271,88.0,168.0
resin,11227,83.0,0.042496000000000006,5.412025364749767,432.96202917998136,328.90361445783134,44.963855421686745,32.0722891566265,26.31228915662651,3.5971084337349395,2.5657831325301204,5,5,5,0.4,0.4,0.4,5.0,5.0,5.0,1.0,1.0,0.664,131.0722891566265,95.0,168.0
resin,11234,137.0,0.07014400000000001,6.395983209011851,511.6786567209481,329.6788321167883,99.01459854014598,33.78832116788321,26.374306569343066,7.9211678832116785,2.703065693430657,8,7,8,0.64,0.56,0.64,8.0,8.0,7.0,1.1428571428571428,1.0,0.30580357142857145,130.42335766423358,91.0,168.0
resin,11243,250.0,0.12800000000000003,7.815926417967719,625.2741134374176,331.336,158.012,75.724,26.506880000000002,12.64096,6.05792,9,6,10,0.72,0.48,0.8,10.0,9.0,6.0,1.6666666666666667,1.1111111111111112,0.46296296296296297,123.688,90.0,168.0
resin,11254,583.0,0.29849600000000004,10.364697802693197,829.1758242154558,335.80789022298455,63.696397941680964,35.680960548885075,26.864631217838763,5.095711835334477,2.854476843910806,14,16,15,1.12,1.28,1.2,16.0,15.0,14.0,1.1428571428571428,1.0666666666666667,0.17351190476190476,126.46483704974271,89.0,168.0
resin,11264,298.0,0.15257600000000002,8.287162991101544,662.9730392881236,332.6510067114094,117.65436241610739,48.738255033557046,26.612080536912753,9.41234899328859,3.899060402684564,11,11,9,0.88,0.88,0.72,11.0,11.0,9.0,1.2222222222222223,1.0,0.2736455463728191,123.6241610738255,90.0,168.0
resin,11265,429.0,0.21964800000000004,9.357350343322233,748.5880274657786,333.2540792540793,121.73892773892774,159.28904428904428,26.660326340326343,9.739114219114219,12.743123543123543,15,13,10,1.2,1.04,0.8,15.0,13.0,10.0,1.5,1.1538461538461537,0.22,124.85081585081585,88.0,168.0
resin,11267,191.0,0.09779200000000002,7.145153803210064,571.6123042568051,331.586387434555,125.93193717277487,3.7801047120418847,26.5269109947644,10.07455497382199,0.30240837696335077,8,7,8,0.64,0.56,0.64,8.0,8.0,7.0,1.1428571428571428,1.0,0.4263392857142857,139.7434554973822,109.0,168.0
resin,11272,614.0,0.31436800000000004,10.54524278290836,843.6194226326688,334.5912052117264,160.85667752442995,152.56188925081435,26.767296416938112,12.868534201954397,12.204951140065148,13,21,15,1.04,1.68,1.2,21.0,15.0,13.0,1.6153846153846154,1.4,0.14993894993894993,138.59446254071662,88.0,168.0
resin,11273,1127.0,0.5770240000000001,12.911452382857604,1032.9161906286083,336.08873114463177,167.30878438331854,57.797692990239575,26.88709849157054,13.384702750665483,4.623815439219166,19,14,26,1.52,1.12,2.08,26.0,19.0,14.0,1.8571428571428572,1.368421052631579,0.16295546558704455,124.37444543034606,88.0,168.0
resin,11277,261.0,0.13363200000000003,7.928918643143567,634.3134914514853,333.5785440613027,175.80842911877394,135.36398467432952,26.686283524904216,14.064674329501916,10.82911877394636,12,5,19,0.96,0.4,1.52,19.0,12.0,5.0,3.8,1.5833333333333333,0.22894736842105262,131.45210727969348,88.0,168.0
resin,11286,214.0,0.10956800000000001,7.421158666229637,593.692693298371,333.16355140186914,32.873831775700936,1.1962616822429906,26.653084112149532,2.6299065420560748,0.09570093457943925,11,10,5,0.88,0.8,0.4,11.0,10.0,5.0,2.2,1.1,0.3890909090909091,117.61682242990655,88.0,168.0
resin,11294,569.0,0.29132800000000003,10.281059708188627,822.4847766550902,333.68189806678384,127.40773286467487,39.05272407732865,26.69455184534271,10.19261862917399,3.124217926186292,11,21,10,0.88,1.68,0.8,21.0,11.0,10.0,2.1,1.9090909090909092,0.24632034632034633,132.94200351493848,90.0,167.0
resin,11298,102.0,0.052224000000000007,5.796962840557109,463.7570272445687,331.62745098039215,134.2549019607843,177.73529411764707,26.530196078431374,10.740392156862745,14.218823529411766,6,6,8,0.48,0.48,0.64,8.0,6.0,6.0,1.3333333333333333,1.3333333333333333,0.3541666666666667,136.69607843137254,89.0,168.0
resin,11309,125.0,0.06400000000000002,6.203504908994,496.28039271951997,332.872,31.552,23.312,26.62976,2.52416,1.8649600000000002,7,7,6,0.56,0.56,0.48,7.0,7.0,6.0,1.1666666666666667,1.0,0.42517006802721086,128.768,95.0,168.0
resin,11312,93.0,0.047616000000000006,5.62118797776233,449.69503822098636,331.83870967741933,44.365591397849464,78.04301075268818,26.547096774193548,3.549247311827957,6.243440860215054,5,6,5,0.4,0.48,0.4,6.0,5.0,5.0,1.2,1.2,0.62,130.20430107526883,90.0,168.0
resin,11313,319.0,0.16332800000000003,8.477426249208973,678.1940999367179,335.8119122257053,46.470219435736674,132.98119122257054,26.864952978056426,3.717617554858934,10.638495297805644,11,8,9,0.88,0.64,0.72,11.0,9.0,8.0,1.375,1.2222222222222223,0.4027777777777778,122.35423197492163,89.0,168.0
resin,11321,177.0,0.09062400000000001,6.966129569086082,557.2903655268865,333.8305084745763,96.49152542372882,196.99435028248587,26.706440677966103,7.7193220338983055,15.759548022598869,8,10,10,0.64,0.8,0.8,10.0,10.0,8.0,1.25,1.0,0.22125,129.26553672316385,91.0,168.0
resin,11329,115.0,0.05888000000000001,6.033459557881385,482.67676463051083,332.0,165.6086956521739,30.73913043478261,26.560000000000002,13.248695652173913,2.4591304347826086,7,6,6,0.56,0.48,0.48,7.0,6.0,6.0,1.1666666666666667,1.1666666666666667,0.45634920634920634,127.50434782608696,90.0,168.0
resin,11346,107.0,0.054784000000000006,5.890177536797923,471.2142029438338,335.4766355140187,128.82242990654206,123.10280373831776,26.838130841121497,10.305794392523365,9.848224299065421,8,6,8,0.64,0.48,0.64,8.0,8.0,6.0,1.3333333333333333,1.0,0.2786458333333333,131.42990654205607,92.0,168.0
resin,11347,114.0,0.05836800000000001,6.015920332305007,481.2736265844006,334.82456140350877,151.59649122807016,73.50877192982456,26.7859649122807,12.127719298245614,5.880701754385965,8,5,8,0.64,0.4,0.64,8.0,8.0,5.0,1.6,1.0,0.35625,149.82456140350877,118.0,168.0
resin,11351,304.0,0.15564800000000004,8.342412375997787,667.392990079823,335.48026315789474,175.00328947368422,35.07236842105263,26.83842105263158,14.000263157894738,2.8057894736842104,12,7,12,0.96,0.56,0.96,12.0,12.0,7.0,1.7142857142857142,1.0,0.30158730158730157,124.0625,89.0,168.0
resin,11354,299.0,0.15308800000000003,8.296422398793604,663.7137919034883,336.59197324414714,7.511705685618729,28.190635451505017,26.92735785953177,0.6009364548494983,2.2552508361204016,11,8,9,0.88,0.64,0.72,11.0,9.0,8.0,1.375,1.2222222222222223,0.37752525252525254,138.69899665551839,99.0,168.0
resin,11366,195.0,0.09984000000000001,7.194688513426352,575.5750810741082,335.0051282051282,100.83589743589744,91.8051282051282,26.800410256410256,8.066871794871796,7.3444102564102565,7,7,7,0.56,0.56,0.56,7.0,7.0,7.0,1.0,1.0,0.5685131195335277,141.3948717948718,107.0,168.0
resin,11368,108.0,0.05529600000000001,5.908470131056179,472.67761048449427,336.3703703703704,102.91666666666667,84.31481481481481,26.90962962962963,8.233333333333334,6.745185185185185,8,7,7,0.64,0.56,0.56,8.0,7.0,7.0,1.1428571428571428,1.1428571428571428,0.2755102040816326,148.61111111111111,114.0,168.0
resin,11370,202.0,0.10342400000000002,7.279768728154169,582.3814982523335,335.44554455445547,151.5148514851485,8.46039603960396,26.835643564356438,12.121188118811881,0.6768316831683169,8,8,8,0.64,0.64,0.64,8.0,8.0,8.0,1.0,1.0,0.39453125,140.52970297029702,105.0,168.0
resin,11384,174.0,0.08908800000000001,6.926548433133662,554.123874650693,336.2298850574713,22.086206896551722,28.95402298850575,26.898390804597703,1.7668965517241377,2.31632183908046,7,7,7,0.56,0.56,0.56,7.0,7.0,7.0,1.0,1.0,0.5072886297376094,141.61494252873564,111.0,168.0
resin,11387,678.0,0.34713600000000006,10.89959490399115,871.9675923192921,343.60176991150445,55.04572271386431,172.67256637168143,27.488141592920357,4.403657817109145,13.813805309734514,20,13,11,1.6,1.04,0.88,20.0,13.0,11.0,1.8181818181818181,1.5384615384615385,0.23706293706293707,123.59292035398231,88.0,168.0
resin,11390,310.0,0.15872000000000003,8.396939494944725,671.755159595578,342.1645161290323,84.64193548387097,200.04193548387096,27.37316129032258,6.771354838709677,16.003354838709676,18,12,4,1.44,0.96,0.32,18.0,12.0,4.0,4.5,1.5,0.3587962962962963,118.3741935483871,88.0,168.0
resin,11401,156.0,0.07987200000000001,6.678957173048376,534.3165738438701,339.1730769230769,1.4807692307692308,96.17307692307692,27.133846153846154,0.11846153846153847,7.693846153846153,9,5,8,0.72,0.4,0.64,9.0,8.0,5.0,1.8,1.125,0.43333333333333335,122.93589743589743,91.0,168.0
resin,11403,365.0,0.18688000000000002,8.866755793673157,709.3404634938526,338.92328767123286,10.01917808219178,16.07945205479452,27.11386301369863,0.8015342465753424,1.2863561643835615,14,13,12,1.12,1.04,0.96,14.0,13.0,12.0,1.1666666666666667,1.0769230769230769,0.1671245421245421,130.41095890410958,88.0,168.0
resin,11413,476.0,0.24371200000000004,9.687300612543796,774.9840490035036,338.0504201680672,53.075630252100844,6.130252100840337,27.04403361344538,4.246050420168068,0.49042016806722694,9,17,16,0.72,1.36,1.28,17.0,16.0,9.0,1.8888888888888888,1.0625,0.19444444444444445,129.25,88.0,168.0
resin,11424,407.0,0.20838400000000004,9.194580701170054,735.5664560936043,338.4029484029484,137.9189189189189,118.63882063882063,27.072235872235876,11.033513513513512,9.49110565110565,12,10,9,0.96,0.8,0.72,12.0,10.0,9.0,1.3333333333333333,1.2,0.3768518518518518,121.98280098280098,88.0,168.0
resin,11436,162.0,0.08294400000000002,6.763509910720959,541.0807928576767,337.45061728395063,16.84567901234568,123.77160493827161,26.996049382716052,1.3476543209876544,9.90172839506173,6,7,8,0.48,0.56,0.64,8.0,7.0,6.0,1.3333333333333333,1.1428571428571428,0.48214285714285715,127.37037037037037,89.0,168.0
resin,11457,295.0,0.15104000000000004,8.259259874164178,660.7407899331342,337.67118644067796,78.48135593220339,101.16949152542372,27.013694915254238,6.278508474576271,8.093559322033897,7,10,11,0.56,0.8,0.88,11.0,10.0,7.0,1.5714285714285714,1.1,0.38311688311688313,126.07457627118644,88.0,168.0
resin,11461,108.0,0.05529600000000001,5.908470131056179,472.67761048449427,337.02777777777777,98.89814814814815,63.5,26.962222222222223,7.911851851851853,5.08,6,5,7,0.48,0.4,0.56,7.0,6.0,5.0,1.4,1.1666666666666667,0.5142857142857142,126.07407407407408,89.0,164.0
resin,11462,87.0,0.04454400000000001,5.497605134632529,439.80841077060234,337.264367816092,105.0919540229885,44.67816091954023,26.98114942528736,8.40735632183908,3.5742528735632186,7,7,10,0.56,0.56,0.8,10.0,7.0,7.0,1.4285714285714286,1.4285714285714286,0.17755102040816326,143.2528735632184,93.0,165.0
resin,11466,238.0,0.12185600000000002,7.688815591542102,615.1052473233682,339.34033613445376,124.92436974789916,18.294117647058822,27.1472268907563,9.993949579831932,1.4635294117647057,10,10,9,0.8,0.8,0.72,10.0,10.0,9.0,1.1111111111111112,1.0,0.2644444444444444,125.11764705882354,88.0,168.0
resin,11476,192.0,0.09830400000000002,7.157601831517195,572.6081465213756,339.9010416666667,1.4010416666666667,84.640625,27.192083333333336,0.11208333333333334,6.77125,9,5,9,0.72,0.4,0.72,9.0,9.0,5.0,1.8,1.0,0.4740740740740741,134.15625,97.0,168.0
resin,11483,141.0,0.072192,6.457635040206935,516.6108032165548,338.78014184397165,56.60992907801418,82.2482269503546,27.102411347517734,4.528794326241135,6.579858156028369,7,6,7,0.56,0.48,0.56,7.0,7.0,6.0,1.1666666666666667,1.0,0.47959183673469385,125.29787234042553,89.0,168.0
resin,11485,180.0,0.09216000000000002,7.005265949644415,560.4212759715532,339.0722222222222,59.888888888888886,21.444444444444443,27.125777777777778,4.791111111111111,1.7155555555555555,7,7,7,0.56,0.56,0.56,7.0,7.0,7.0,1.0,1.0,0.5247813411078717,125.1,89.0,168.0
resin,11488,87.0,0.04454400000000001,5.497605134632529,439.80841077060234,338.1954022988506,68.96551724137932,181.68965517241378,27.055632183908045,5.517241379310345,14.535172413793102,5,5,6,0.4,0.4,0.48,6.0,5.0,5.0,1.2,1.2,0.58,142.24137931034483,115.0,168.0
resin,11494,147.0,0.07526400000000001,6.547963313035439,523.8370650428351,338.7074829931973,93.9795918367347,188.51700680272108,27.096598639455785,7.518367346938776,15.081360544217688,6,7,7,0.48,0.56,0.56,7.0,7.0,6.0,1.1666666666666667,1.0,0.5,141.35374149659864,104.0,168.0
resin,11498,153.0,0.07833600000000002,6.635865927138142,530.8692741710514,339.51633986928107,105.48366013071896,67.76470588235294,27.161307189542487,8.438692810457518,5.421176470588235,8,7,8,0.64,0.56,0.64,8.0,8.0,7.0,1.1428571428571428,1.0,0.34151785714285715,136.0718954248366,91.0,168.0
resin,11506,326.0,0.16691200000000003,8.538986479839005,683.1189183871204,339.5122699386503,144.2085889570552,4.242331288343558,27.160981595092025,11.536687116564417,0.33938650306748464,8,9,9,0.64,0.72,0.72,9.0,9.0,8.0,1.125,1.0,0.5030864197530864,120.9877300613497,88.0,168.0
resin,11518,1375.0,0.7040000000000001,13.796471409351668,1103.7177127481334,345.7549090909091,38.99345454545455,154.9810909090909,27.66039272727273,3.119476363636364,12.398487272727273,18,20,28,1.44,1.6,2.24,28.0,20.0,18.0,1.5555555555555556,1.4,0.13640873015873015,127.53090909090909,88.0,168.0
resin,11520,195.0,0.09984000000000001,7.194688513426352,575.5750810741082,340.85641025641024,45.03076923076923,194.77435897435896,27.26851282051282,3.6024615384615384,15.581948717948718,8,8,8,0.64,0.64,0.64,8.0,8.0,8.0,1.0,1.0,0.380859375,126.05641025641026,91.0,167.0
resin,11523,87.0,0.04454400000000001,5.497605134632529,439.80841077060234,339.5977011494253,60.88505747126437,191.17241379310346,27.167816091954023,4.87080459770115,15.293793103448277,6,5,6,0.48,0.4,0.48,6.0,6.0,5.0,1.2,1.0,0.48333333333333334,131.68965517241378,97.0,168.0
resin,11525,272.0,0.13926400000000003,8.038779084983904,643.1023267987123,339.27941176470586,76.08088235294117,119.20220588235294,27.14235294117647,6.086470588235294,9.536176470588236,6,9,10,0.48,0.72,0.8,10.0,9.0,6.0,1.6666666666666667,1.1111111111111112,0.5037037037037037,141.65073529411765,100.0,168.0
resin,11527,353.0,0.18073600000000004,8.768501104627408,701.4800883701926,343.671388101983,91.60339943342777,114.85835694050992,27.49371104815864,7.328271954674221,9.188668555240794,12,10,10,0.96,0.8,0.8,12.0,10.0,10.0,1.2,1.2,0.2941666666666667,122.97733711048159,88.0,168.0
resin,11536,115.0,0.05888000000000001,6.033459557881385,482.67676463051083,339.8521739130435,170.96521739130435,132.90434782608696,27.188173913043478,13.677217391304348,10.632347826086956,7,6,7,0.56,0.48,0.56,7.0,7.0,6.0,1.1666666666666667,1.0,0.391156462585034,132.54782608695652,100.0,167.0
resin,11539,385.0,0.19712000000000005,9.025834565322066,722.0667652257653,343.6987012987013,175.03636363636363,146.8961038961039,27.495896103896104,14.00290909090909,11.751688311688312,14,7,17,1.12,0.56,1.36,17.0,14.0,7.0,2.4285714285714284,1.2142857142857142,0.23109243697478993,130.53506493506492,88.0,168.0
resin,11551,107.0,0.054784000000000006,5.890177536797923,471.2142029438338,341.67289719626166,74.32710280373831,71.89719626168224,27.333831775700933,5.946168224299065,5.751775700934579,8,6,8,0.64,0.48,0.64,8.0,8.0,6.0,1.3333333333333333,1.0,0.2786458333333333,136.14953271028037,98.0,168.0
resin,11553,1763.0,0.9026560000000001,14.988260408681287,1199.060832694503,347.539421440726,78.17810550198526,56.34203062960862,27.80315371525808,6.254248440158821,4.5073624503686895,20,37,26,1.6,2.96,2.08,37.0,26.0,20.0,1.85,1.4230769230769231,0.09163201663201663,125.3539421440726,88.0,168.0
resin,11556,121.0,0.06195200000000001,6.136615546901379,490.9292437521103,340.89256198347107,93.9504132231405,51.570247933884296,27.271404958677685,7.51603305785124,4.125619834710744,6,7,6,0.48,0.56,0.48,7.0,6.0,6.0,1.1666666666666667,1.1666666666666667,0.4801587301587302,125.2892561983471,94.0,167.0
resin,11558,668.0,0.34201600000000004,10.845742271945577,867.6593817556461,344.687125748503,118.25299401197604,5.3053892215568865,27.57497005988024,9.460239520958083,0.42443113772455093,17,18,14,1.36,1.44,1.12,18.0,17.0,14.0,1.2857142857142858,1.0588235294117647,0.15592903828197946,125.77544910179641,88.0,168.0
resin,11565,545.0,0.27904000000000007,10.134429207232046,810.7543365785637,351.6807339449541,5.772477064220183,5.985321100917432,28.13445871559633,0.4617981651376147,0.47882568807339454,20,13,18,1.6,1.04,1.44,20.0,18.0,13.0,1.5384615384615385,1.1111111111111112,0.11645299145299146,132.0275229357798,88.0,168.0
resin,11571,250.0,0.12800000000000003,7.815926417967719,625.2741134374176,344.284,31.548,32.264,27.54272,2.52384,2.5811200000000003,10,11,13,0.8,0.88,1.04,13.0,11.0,10.0,1.3,1.1818181818181819,0.17482517482517482,136.668,104.0,168.0
resin,11575,544.0,0.27852800000000005,10.128226984625869,810.2581587700695,346.44117647058823,45.189338235294116,19.987132352941178,27.71529411764706,3.6151470588235295,1.5989705882352943,15,10,13,1.2,0.8,1.04,15.0,13.0,10.0,1.5,1.1538461538461537,0.27897435897435896,129.55330882352942,88.0,168.0
resin,11578,441.0,0.22579200000000005,9.443797274614035,755.5037819691228,345.6734693877551,89.76643990929705,149.70521541950114,27.65387755102041,7.181315192743764,11.976417233560092,16,12,12,1.28,0.96,0.96,16.0,12.0,12.0,1.3333333333333333,1.3333333333333333,0.19140625,125.31065759637188,89.0,168.0
resin,11581,184.0,0.09420800000000001,7.0567771080140504,564.542168641124,342.625,119.7445652173913,116.14673913043478,27.41,9.579565217391304,9.291739130434783,8,9,11,0.64,0.72,0.88,11.0,9.0,8.0,1.375,1.2222222222222223,0.23232323232323232,138.08152173913044,90.0,168.0
resin,11587,311.0,0.15923200000000004,8.405958770938245,672.4767016750595,342.6752411575563,160.0064308681672,6.704180064308682,27.414019292604504,12.800514469453375,0.5363344051446945,9,9,8,0.72,0.72,0.64,9.0,9.0,8.0,1.125,1.0,0.4799382716049383,119.78456591639872,88.0,168.0
resin,11591,3317.0,1.6983040000000003,18.503289753247387,1480.263180259791,355.37262586674706,10.032559541754598,40.88785046728972,28.429810069339766,0.8026047633403678,3.2710280373831773,29,27,34,2.32,2.16,2.72,34.0,29.0,27.0,1.2592592592592593,1.1724137931034482,0.12459619863270979,126.15616520952668,88.0,168.0
resin,11595,169.0,0.08652800000000001,6.859556339475854,548.7645071580683,342.49112426035504,18.745562130177515,165.04142011834318,27.399289940828403,1.4996449704142012,13.203313609467456,7,7,7,0.56,0.56,0.56,7.0,7.0,7.0,1.0,1.0,0.49271137026239065,126.07100591715977,89.0,168.0
resin,11618,84.0,0.043008000000000005,5.43367369666554,434.6938957332432,343.25,12.476190476190476,34.26190476190476,27.46,0.9980952380952381,2.740952380952381,6,9,5,0.48,0.72,0.4,9.0,6.0,5.0,1.8,1.5,0.3111111111111111,137.67857142857142,102.0,168.0
resin,11619,891.0,0.4561920000000001,11.938772977137534,955.1018381710027,355.35690235690237,7.270482603815937,156.13355780022448,28.42855218855219,0.581638608305275,12.490684624017959,27,14,22,2.16,1.12,1.76,27.0,22.0,14.0,1.9285714285714286,1.2272727272727273,0.10714285714285714,132.98204264870932,89.0,168.0
resin,11643,148.0,0.07577600000000001,6.562777760167609,525.0222208134087,346.8445945945946,0.6081081081081081,22.91216216216216,27.747567567567568,0.04864864864864865,1.832972972972973,11,4,15,0.88,0.32,1.2,15.0,11.0,4.0,3.75,1.3636363636363635,0.22424242424242424,130.0810810810811,92.0,168.0
resin,11657,270.0,0.13824000000000003,8.019027705431855,641.5222164345483,345.9148148148148,100.7074074074074,199.1888888888889,27.673185185185186,8.056592592592592,15.935111111111112,10,9,6,0.8,0.72,0.48,10.0,9.0,6.0,1.6666666666666667,1.1111111111111112,0.5,137.4185185185185,93.0,168.0
resin,11660,265.0,0.13568000000000002,7.969218794868429,637.5375035894743,345.1094339622642,108.70943396226416,114.70943396226416,27.608754716981135,8.696754716981133,9.176754716981133,8,8,8,0.64,0.64,0.64,8.0,8.0,8.0,1.0,1.0,0.517578125,122.24905660377358,88.0,168.0
resin,11663,273.0,0.139776,8.048618481690102,643.8894785352081,345.25274725274727,120.21611721611721,105.06227106227107,27.62021978021978,9.617289377289378,8.404981684981685,8,11,9,0.64,0.88,0.72,11.0,9.0,8.0,1.375,1.2222222222222223,0.3446969696969697,122.27106227106228,88.0,168.0
resin,11671,172.0,0.08806400000000002,6.89990759899837,551.9926079198696,346.41279069767444,7.226744186046512,175.3546511627907,27.713023255813955,0.5781395348837209,14.028372093023256,8,7,8,0.64,0.56,0.64,8.0,8.0,7.0,1.1428571428571428,1.0,0.38392857142857145,139.65697674418604,104.0,168.0
resin,11674,1082.0,0.5539840000000001,12.737265832294945,1018.9812665835956,353.05637707948244,22.986136783733826,155.44824399260628,28.244510166358594,1.8388909426987061,12.435859519408503,20,13,22,1.6,1.04,1.76,22.0,20.0,13.0,1.6923076923076923,1.1,0.18916083916083917,130.21164510166358,88.0,168.0
