Repository: peterzm/ai-imaging-portfolio

# 3D MicroCT Subvolume Analysis for Quantitative Porosity and Resin Characterization

This project analyzes a real 3D microCT subvolume extracted from a mortar sample.

## Project overview

The input data consist of a cropped 3D microCT subvolume:

```text
Volume shape: 435 × 178 × 202 voxels
Axis order: Z, Y, X
Voxel size: 80 µm
Data type: 8-bit grayscale TIFF stack
```

The analyzed subvolume corresponds to an internal region of a larger cylindrical mortar sample.  
The reduced size makes the dataset lightweight enough for local processing while preserving real 3D microstructural information.

---

File: projects/02_microct_subvolume_3d_analysis/results/components_3d.csv (part 13 of 15)
phase,label_3d,volume_voxels,volume_mm3,equivalent_diameter_voxels,equivalent_diameter_um,centroid_z_pixels,centroid_y_pixels,centroid_x_pixels,centroid_z_mm,centroid_y_mm,centroid_x_mm,bbox_z_pixels,bbox_y_pixels,bbox_x_pixels,bbox_z_mm,bbox_y_mm,bbox_x_mm,longest_axis_bbox_pixels,intermediate_axis_bbox_pixels,shortest_axis_bbox_pixels,elongation_bbox,flatness_bbox,extent_3d,mean_intensity,min_intensity,max_intensity
resin,11678,302.0,0.15462400000000004,8.324077344634837,665.926187570787,346.44701986754967,31.473509933774835,60.115894039735096,27.715761589403975,2.517880794701987,4.809271523178808,8,8,11,0.64,0.64,0.88,11.0,8.0,8.0,1.375,1.375,0.4289772727272727,123.00993377483444,88.0,168.0
resin,11696,695.0,0.35584000000000005,10.989941839963379,879.1953471970703,354.66762589928055,3.9697841726618703,115.60431654676259,28.373410071942445,0.31758273381294966,9.248345323741008,22,10,13,1.76,0.8,1.04,22.0,13.0,10.0,2.2,1.6923076923076923,0.243006993006993,124.69352517985611,88.0,168.0
resin,11703,3123.0,1.5989760000000002,18.135287880038305,1450.8230304030644,364.00832532821005,54.330131284021775,193.42267050912585,29.120666026256803,4.346410502721742,15.473813640730068,39,52,23,3.12,4.16,1.84,52.0,39.0,23.0,2.260869565217391,1.3333333333333333,0.06695394906097248,128.9673390970221,88.0,168.0
resin,11704,293.0,0.15001600000000004,8.240552539726075,659.244203178086,349.0,60.77815699658703,2.750853242320819,27.92,4.862252559726962,0.22006825938566554,12,8,8,0.96,0.64,0.64,12.0,8.0,8.0,1.5,1.5,0.3815104166666667,130.11945392491467,91.0,168.0
resin,11707,709.0,0.36300800000000005,11.063245191073221,885.0596152858577,354.4160789844852,105.46967559943583,70.60366713681242,28.353286318758816,8.437574047954866,5.648293370944994,18,14,15,1.44,1.12,1.2,18.0,15.0,14.0,1.2857142857142858,1.2,0.18756613756613758,128.8815232722144,88.0,168.0
resin,11722,199.0,0.10188800000000002,7.2435503741408285,579.4840299312663,349.0603015075377,1.8542713567839195,74.25125628140704,27.924824120603017,0.14834170854271356,5.940100502512563,12,8,12,0.96,0.64,0.96,12.0,12.0,8.0,1.5,1.0,0.17274305555555555,139.80402010050253,91.0,168.0
resin,11740,365.0,0.18688000000000002,8.866755793673157,709.3404634938526,351.7917808219178,172.8958904109589,130.58904109589042,28.143342465753427,13.831671232876714,10.447123287671234,12,10,11,0.96,0.8,0.88,12.0,11.0,10.0,1.2,1.0909090909090908,0.2765151515151515,127.67123287671232,89.0,168.0
resin,11765,116.0,0.05939200000000001,6.050897399235387,484.071791938831,350.33620689655174,175.8706896551724,11.370689655172415,28.02689655172414,14.069655172413793,0.9096551724137932,9,4,9,0.72,0.32,0.72,9.0,9.0,4.0,2.25,1.0,0.35802469135802467,124.45689655172414,88.0,168.0
resin,11767,96.0,0.04915200000000001,5.680992338459954,454.47938707679634,349.5208333333333,1.6770833333333333,84.48958333333333,27.961666666666666,0.13416666666666666,6.759166666666666,6,6,8,0.48,0.48,0.64,8.0,6.0,6.0,1.3333333333333333,1.3333333333333333,0.3333333333333333,132.51041666666666,93.0,168.0
resin,11792,92.0,0.04710400000000001,5.600967702383306,448.0774161906645,349.4782608695652,174.0108695652174,40.41304347826087,27.958260869565216,13.920869565217393,3.2330434782608695,6,6,7,0.48,0.48,0.56,7.0,6.0,6.0,1.1666666666666667,1.1666666666666667,0.36507936507936506,147.2608695652174,124.0,168.0
resin,11794,140.0,0.07168000000000001,6.442332530151142,515.3866024120914,349.90714285714284,174.69285714285715,57.16428571428571,27.992571428571427,13.975428571428573,4.573142857142857,7,8,8,0.56,0.64,0.64,8.0,8.0,7.0,1.1428571428571428,1.0,0.3125,131.75,99.0,168.0
resin,11796,344.0,0.17612800000000003,8.69333882630764,695.4671061046112,351.84302325581393,3.177325581395349,143.04941860465115,28.147441860465115,0.2541860465116279,11.443953488372092,9,8,15,0.72,0.64,1.2,15.0,9.0,8.0,1.875,1.6666666666666667,0.31851851851851853,121.06686046511628,88.0,168.0
resin,11797,98.0,0.050176000000000005,5.720172834077733,457.61382672621863,349.81632653061223,5.112244897959184,92.06122448979592,27.98530612244898,0.4089795918367347,7.364897959183674,5,6,7,0.4,0.48,0.56,7.0,6.0,5.0,1.4,1.1666666666666667,0.4666666666666667,143.62244897959184,113.0,168.0
resin,11802,354.0,0.18124800000000002,8.776773280386656,702.1418624309325,350.72033898305085,42.505649717514125,196.42372881355934,28.057627118644067,3.40045197740113,15.713898305084747,8,14,11,0.64,1.12,0.88,14.0,11.0,8.0,1.75,1.2727272727272727,0.28733766233766234,124.2090395480226,88.0,168.0
resin,11807,200.0,0.10240000000000002,7.255663357195618,580.4530685756495,351.235,69.395,33.045,28.0988,5.5516,2.6436,7,8,7,0.56,0.64,0.56,8.0,7.0,7.0,1.1428571428571428,1.1428571428571428,0.5102040816326531,123.98,89.0,168.0
resin,11819,302.0,0.15462400000000004,8.324077344634837,665.926187570787,352.89403973509934,138.62582781456953,45.75496688741722,28.231523178807947,11.090066225165563,3.6603973509933776,10,9,10,0.8,0.72,0.8,10.0,10.0,9.0,1.1111111111111112,1.0,0.33555555555555555,138.2980132450331,96.0,168.0
resin,11827,107.0,0.054784000000000006,5.890177536797923,471.2142029438338,351.67289719626166,166.22429906542055,0.6074766355140186,28.133831775700934,13.297943925233644,0.048598130841121495,11,15,4,0.88,1.2,0.32,15.0,11.0,4.0,3.75,1.3636363636363635,0.1621212121212121,137.78504672897196,99.0,168.0
resin,11835,275.0,0.14080000000000004,8.068225425138188,645.458034011055,352.41818181818184,2.8581818181818184,63.78545454545455,28.193454545454546,0.22865454545454547,5.102836363636364,9,7,10,0.72,0.56,0.8,10.0,9.0,7.0,1.4285714285714286,1.1111111111111112,0.4365079365079365,124.11636363636363,89.0,168.0
resin,11839,406.0,0.20787200000000003,9.187044156234652,734.9635324987721,355.57635467980293,18.38423645320197,76.24137931034483,28.446108374384234,1.4707389162561577,6.099310344827586,15,12,12,1.2,0.96,0.96,15.0,12.0,12.0,1.25,1.25,0.18796296296296297,124.94334975369458,88.0,168.0
resin,11843,201.0,0.10291200000000002,7.267736030636296,581.4188824509038,353.5323383084577,76.09452736318408,59.86069651741293,28.28258706467662,6.087562189054727,4.788855721393035,9,9,10,0.72,0.72,0.8,10.0,9.0,9.0,1.1111111111111112,1.1111111111111112,0.24814814814814815,129.00497512437812,92.0,168.0
resin,11844,93.0,0.047616000000000006,5.62118797776233,449.69503822098636,351.0752688172043,127.93548387096774,189.66666666666666,28.086021505376344,10.234838709677419,15.173333333333332,6,5,6,0.48,0.4,0.48,6.0,6.0,5.0,1.2,1.0,0.5166666666666667,143.65591397849462,116.0,168.0
resin,11862,153.0,0.07833600000000002,6.635865927138142,530.8692741710514,353.9281045751634,41.248366013071895,147.31372549019608,28.31424836601307,3.2998692810457517,11.785098039215686,7,7,9,0.56,0.56,0.72,9.0,7.0,7.0,1.2857142857142858,1.2857142857142858,0.3469387755102041,143.30718954248366,117.0,168.0
resin,11864,293.0,0.15001600000000004,8.240552539726075,659.244203178086,354.34129692832767,46.60409556313993,177.80887372013652,28.347303754266214,3.7283276450511944,14.224709897610921,9,8,8,0.72,0.64,0.64,9.0,8.0,8.0,1.125,1.125,0.5086805555555556,122.19453924914676,88.0,168.0
resin,11876,119.0,0.06092800000000001,6.102616979201714,488.2093583361371,351.7310924369748,112.94957983193277,101.84873949579831,28.138487394957984,9.035966386554621,8.147899159663865,6,7,8,0.48,0.56,0.64,8.0,7.0,6.0,1.3333333333333333,1.1428571428571428,0.3541666666666667,142.78151260504202,95.0,168.0
resin,11878,134.0,0.06860800000000002,6.3489522192239995,507.91617753791996,352.589552238806,126.55970149253731,95.51492537313433,28.20716417910448,10.124776119402986,7.641194029850746,6,7,6,0.48,0.56,0.48,7.0,6.0,6.0,1.1666666666666667,1.1666666666666667,0.5317460317460317,125.6268656716418,88.0,168.0
resin,11881,456.0,0.23347200000000004,9.549678264057848,763.9742611246278,353.83991228070175,131.8048245614035,106.91008771929825,28.30719298245614,10.54438596491228,8.55280701754386,9,10,9,0.72,0.8,0.72,10.0,9.0,9.0,1.1111111111111112,1.1111111111111112,0.562962962962963,118.2280701754386,88.0,168.0
resin,11896,679.0,0.34764800000000007,10.90495097114506,872.3960776916049,360.68188512518407,17.245949926362297,123.87481590574374,28.854550810014725,1.3796759941089838,9.9099852724595,20,17,13,1.6,1.36,1.04,20.0,17.0,13.0,1.5384615384615385,1.1764705882352942,0.15361990950226245,130.63475699558174,88.0,168.0
resin,11924,222.0,0.11366400000000002,7.512505172776117,601.0004138220894,362.1756756756757,173.93243243243242,200.23873873873873,28.974054054054054,13.914594594594593,16.019099099099098,25,9,4,2.0,0.72,0.32,25.0,9.0,4.0,6.25,2.7777777777777777,0.24666666666666667,129.0045045045045,93.0,168.0
resin,11931,401.0,0.20531200000000002,9.14917462433869,731.9339699470952,356.7431421446384,106.88778054862843,195.32668329177056,28.539451371571072,8.551022443890274,15.626134663341645,11,12,12,0.88,0.96,0.96,12.0,12.0,11.0,1.0909090909090908,1.0,0.25315656565656564,129.45885286783042,88.0,168.0
resin,11934,482.0,0.24678400000000003,9.72783372317443,778.2266978539543,357.6597510373444,120.71369294605809,12.83402489626556,28.612780082987552,9.657095435684647,1.026721991701245,14,13,17,1.12,1.04,1.36,17.0,14.0,13.0,1.3076923076923077,1.2142857142857142,0.15578539107950873,129.5207468879668,88.0,168.0
resin,11938,5439.0,2.7847680000000006,21.819266435472716,1745.5413148378173,369.3370104798676,146.4015444015444,47.856407427836,29.54696083838941,11.712123552123554,3.8285125942268796,38,50,50,3.04,4.0,4.0,50.0,50.0,38.0,1.3157894736842106,1.0,0.05725263157894737,127.94594594594595,88.0,168.0
resin,11943,84.0,0.043008000000000005,5.43367369666554,434.6938957332432,355.4166666666667,1.369047619047619,87.26190476190476,28.433333333333337,0.10952380952380952,6.980952380952381,6,4,6,0.48,0.32,0.48,6.0,6.0,4.0,1.5,1.0,0.5833333333333334,145.3452380952381,123.0,168.0
resin,11957,122.0,0.06246400000000001,6.153474465532757,492.2779572426206,355.94262295081967,87.50819672131148,179.29508196721312,28.475409836065573,7.000655737704919,14.34360655737705,6,7,9,0.48,0.56,0.72,9.0,7.0,6.0,1.5,1.2857142857142858,0.32275132275132273,136.827868852459,99.0,168.0
resin,11960,622.0,0.3184640000000001,10.590844400053532,847.2675520042826,361.112540192926,92.41639871382637,197.65434083601286,28.889003215434084,7.393311897106109,15.81234726688103,24,18,11,1.92,1.44,0.88,24.0,18.0,11.0,2.1818181818181817,1.3333333333333333,0.1308922558922559,128.90996784565917,90.0,168.0
resin,11974,124.0,0.06348800000000002,6.1869179183107725,494.9534334648618,355.73387096774195,168.76612903225808,30.177419354838708,28.458709677419357,13.501290322580646,2.4141935483870967,6,6,7,0.48,0.48,0.56,7.0,6.0,6.0,1.1666666666666667,1.1666666666666667,0.49206349206349204,125.75,96.0,168.0
resin,11976,132.0,0.067584,6.317206927705878,505.37655421647025,357.719696969697,176.28787878787878,39.14393939393939,28.61757575757576,14.103030303030303,3.1315151515151514,11,3,9,0.88,0.24,0.72,11.0,9.0,3.0,3.6666666666666665,1.2222222222222223,0.4444444444444444,122.5909090909091,90.0,168.0
resin,11991,580.0,0.29696000000000006,10.346889008501094,827.7511206800875,360.04137931034484,110.97241379310344,92.91206896551724,28.803310344827587,8.877793103448276,7.432965517241379,13,13,13,1.04,1.04,1.04,13.0,13.0,13.0,1.0,1.0,0.26399635867091487,130.08620689655172,88.0,168.0
resin,12001,163.0,0.08345600000000002,6.777398060419335,542.1918448335468,356.53374233128835,144.1840490797546,107.50920245398773,28.522699386503067,11.534723926380368,8.600736196319017,8,7,6,0.64,0.56,0.48,8.0,7.0,6.0,1.3333333333333333,1.1428571428571428,0.4851190476190476,128.38650306748465,93.0,168.0
resin,12007,180.0,0.09216000000000002,7.005265949644415,560.4212759715532,357.3611111111111,174.2277777777778,48.42777777777778,28.58888888888889,13.938222222222223,3.8742222222222225,7,7,8,0.56,0.56,0.64,8.0,7.0,7.0,1.1428571428571428,1.1428571428571428,0.45918367346938777,124.69444444444444,89.0,168.0
resin,12021,1011.0,0.5176320000000001,12.452336393916895,996.1869115133516,362.0573689416419,127.5410484668645,46.31552917903066,28.964589515331355,10.20328387734916,3.705242334322453,14,12,12,1.12,0.96,0.96,14.0,12.0,12.0,1.1666666666666667,1.1666666666666667,0.5014880952380952,134.0375865479723,88.0,168.0
resin,12024,192.0,0.09830400000000002,7.157601831517195,572.6081465213756,358.4791666666667,138.625,35.572916666666664,28.678333333333335,11.09,2.845833333333333,8,8,8,0.64,0.64,0.64,8.0,8.0,8.0,1.0,1.0,0.375,125.90625,94.0,168.0
resin,12028,1137.0,0.5821440000000001,12.949528251715577,1035.9622601372462,364.5620052770449,6.352682497801231,71.62445030782762,29.164960422163592,0.5082145998240984,5.729956024626209,19,17,20,1.52,1.36,1.6,20.0,19.0,17.0,1.1764705882352942,1.0526315789473684,0.1760061919504644,128.10642040457344,88.0,168.0
resin,12030,1248.0,0.6389760000000001,13.35791434609675,1068.6331476877401,366.1746794871795,10.45272435897436,95.79727564102564,29.29397435897436,0.8362179487179487,7.663782051282051,23,20,18,1.84,1.6,1.44,23.0,20.0,18.0,1.2777777777777777,1.15,0.15072463768115943,130.00480769230768,88.0,168.0
resin,12044,626.0,0.3205120000000001,10.613498681703149,849.0798945362519,364.1964856230032,73.19009584664536,67.6182108626198,29.135718849840256,5.855207667731629,5.409456869009585,16,11,13,1.28,0.88,1.04,16.0,13.0,11.0,1.4545454545454546,1.2307692307692308,0.2736013986013986,124.97923322683707,89.0,168.0
resin,12055,87.0,0.04454400000000001,5.497605134632529,439.80841077060234,359.4367816091954,163.0344827586207,35.666666666666664,28.754942528735633,13.042758620689655,2.853333333333333,7,7,6,0.56,0.56,0.48,7.0,7.0,6.0,1.1666666666666667,1.0,0.29591836734693877,149.55172413793105,122.0,168.0
resin,12071,641.0,0.32819200000000004,10.697602811930132,855.8082249544105,363.2433697347894,43.96411856474259,113.98283931357254,29.05946957878315,3.5171294851794075,9.118627145085803,14,13,19,1.12,1.04,1.52,19.0,14.0,13.0,1.4615384615384615,1.3571428571428572,0.18536726431463274,124.66770670826833,88.0,168.0
resin,12095,360.0,0.18432000000000004,8.826082030068797,706.0865624055037,363.4638888888889,174.7888888888889,160.10833333333332,29.077111111111112,13.983111111111112,12.808666666666666,15,7,13,1.2,0.56,1.04,15.0,13.0,7.0,2.142857142857143,1.1538461538461537,0.26373626373626374,137.07222222222222,88.0,168.0
resin,12105,84.0,0.043008000000000005,5.43367369666554,434.6938957332432,360.70238095238096,28.976190476190474,39.476190476190474,28.856190476190477,2.318095238095238,3.158095238095238,7,7,7,0.56,0.56,0.56,7.0,7.0,7.0,1.0,1.0,0.24489795918367346,134.71428571428572,89.0,168.0
resin,12109,87.0,0.04454400000000001,5.497605134632529,439.80841077060234,360.7011494252874,39.735632183908045,197.54022988505747,28.85609195402299,3.178850574712644,15.803218390804599,6,6,9,0.48,0.48,0.72,9.0,6.0,6.0,1.5,1.5,0.26851851851851855,147.367816091954,121.0,168.0
resin,12110,234.0,0.11980800000000003,7.6454974013922135,611.6397921113771,363.7991452991453,57.51709401709402,116.3076923076923,29.103931623931626,4.601367521367521,9.304615384615385,12,9,9,0.96,0.72,0.72,12.0,9.0,9.0,1.3333333333333333,1.3333333333333333,0.24074074074074073,137.55982905982907,93.0,168.0
resin,12112,143.0,0.07321600000000002,6.488024358591253,519.0419486873002,363.27972027972027,85.64335664335664,71.36363636363636,29.06237762237762,6.851468531468531,5.709090909090909,11,9,6,0.88,0.72,0.48,11.0,9.0,6.0,1.8333333333333333,1.2222222222222223,0.24074074074074073,145.14685314685315,115.0,168.0
resin,12138,287.0,0.14694400000000002,8.183914650028193,654.7131720022554,363.6376306620209,98.49477351916376,9.348432055749129,29.091010452961672,7.879581881533101,0.7478745644599303,10,8,8,0.8,0.64,0.64,10.0,8.0,8.0,1.25,1.25,0.4484375,122.18815331010452,88.0,168.0
resin,12152,227.0,0.11622400000000002,7.568487156767453,605.4789725413963,363.0044052863436,16.370044052863435,111.6079295154185,29.04035242290749,1.309603524229075,8.928634361233481,7,8,8,0.56,0.64,0.64,8.0,8.0,7.0,1.1428571428571428,1.0,0.5066964285714286,124.81938325991189,91.0,168.0
resin,12161,260.0,0.13312000000000002,7.918779349930548,633.5023479944439,364.7346153846154,51.08846153846154,174.78076923076924,29.17876923076923,4.087076923076923,13.98246153846154,11,12,7,0.88,0.96,0.56,12.0,11.0,7.0,1.7142857142857142,1.0909090909090908,0.2813852813852814,135.64615384615385,97.0,168.0
resin,12168,356.0,0.18227200000000002,8.793271013346935,703.4616810677549,365.2668539325843,149.26123595505618,92.6067415730337,29.221348314606743,11.940898876404495,7.408539325842696,11,14,11,0.88,1.12,0.88,14.0,11.0,11.0,1.2727272727272727,1.2727272727272727,0.2101534828807556,131.96629213483146,88.0,168.0
resin,12171,241.0,0.12339200000000002,7.7209867427694086,617.6789394215527,365.0331950207469,14.053941908713693,27.925311203319502,29.202655601659753,1.1243153526970955,2.2340248962655602,9,10,7,0.72,0.8,0.56,10.0,9.0,7.0,1.4285714285714286,1.1111111111111112,0.3825396825396825,136.31120331950208,91.0,168.0
resin,12178,715.0,0.36608000000000007,11.094365594643547,887.5492475714838,366.03076923076924,55.45454545454545,93.83636363636364,29.28246153846154,4.4363636363636365,7.506909090909091,11,12,15,0.88,0.96,1.2,15.0,12.0,11.0,1.3636363636363635,1.25,0.3611111111111111,119.47272727272727,88.0,168.0
resin,12183,398.0,0.20377600000000004,9.126301592353913,730.104127388313,369.5603015075377,95.41959798994975,66.70100502512562,29.564824120603017,7.6335678391959805,5.33608040201005,17,10,9,1.36,0.8,0.72,17.0,10.0,9.0,1.8888888888888888,1.7,0.2601307189542484,136.0502512562814,90.0,168.0
resin,12186,253.0,0.129536,7.84706589590428,627.7652716723425,365.0355731225296,128.41501976284584,85.02766798418972,29.202845849802372,10.273201581027667,6.802213438735178,10,11,7,0.8,0.88,0.56,11.0,10.0,7.0,1.5714285714285714,1.1,0.32857142857142857,141.49407114624506,102.0,168.0
resin,12193,182.0,0.09318400000000002,7.031115873720005,562.4892698976004,367.74725274725273,4.769230769230769,2.2032967032967035,29.41978021978022,0.38153846153846155,0.1762637362637363,13,10,8,1.04,0.8,0.64,13.0,10.0,8.0,1.625,1.3,0.175,141.44505494505495,103.0,168.0
resin,12202,966.0,0.4945920000000001,12.264772627240792,981.1818101792633,376.08178053830227,86.82815734989649,194.34368530020703,30.086542443064182,6.946252587991719,15.547494824016562,30,13,16,2.4,1.04,1.28,30.0,16.0,13.0,2.3076923076923075,1.875,0.1548076923076923,129.66252587991718,89.0,168.0
resin,12220,395.0,0.20224000000000003,9.103313329773377,728.2650663818702,366.873417721519,44.118987341772154,186.29113924050634,29.34987341772152,3.5295189873417723,14.903291139240508,9,9,10,0.72,0.72,0.8,10.0,9.0,9.0,1.1111111111111112,1.1111111111111112,0.4876543209876543,134.2101265822785,88.0,168.0
resin,12264,412.0,0.21094400000000005,9.232079406099666,738.5663524879733,368.4490291262136,173.86650485436894,33.9126213592233,29.475922330097088,13.909320388349515,2.713009708737864,10,8,9,0.8,0.64,0.72,10.0,9.0,8.0,1.25,1.1111111111111112,0.5722222222222222,118.77912621359224,88.0,168.0
resin,12266,1283.0,0.6568960000000001,13.481638510634616,1078.5310808507693,380.43180046765394,172.55416991426344,40.802026500389715,30.434544037412316,13.804333593141076,3.2641621200311772,30,14,20,2.4,1.12,1.6,30.0,20.0,14.0,2.142857142857143,1.5,0.15273809523809523,126.30085736554949,88.0,168.0
resin,12267,693.0,0.3548160000000001,10.97938980098345,878.3511840786759,373.2178932178932,171.7979797979798,141.48340548340548,29.85743145743146,13.743838383838384,11.318672438672438,16,14,15,1.28,1.12,1.2,16.0,15.0,14.0,1.1428571428571428,1.0666666666666667,0.20625,130.7792207792208,88.0,168.0
resin,12271,207.0,0.10598400000000002,7.339343952631513,587.147516210521,368.33816425120773,23.115942028985508,115.94685990338164,29.46705314009662,1.8492753623188407,9.275748792270532,9,10,9,0.72,0.8,0.72,10.0,9.0,9.0,1.1111111111111112,1.1111111111111112,0.25555555555555554,142.52173913043478,106.0,168.0
resin,12276,97.0,0.04966400000000001,5.700649908033096,456.0519926426477,367.8453608247423,46.8041237113402,81.5979381443299,29.427628865979383,3.7443298969072165,6.5278350515463925,6,9,7,0.48,0.72,0.56,9.0,7.0,6.0,1.5,1.2857142857142858,0.2566137566137566,134.15463917525773,99.0,168.0
resin,12295,493.0,0.25241600000000003,9.801279311441096,784.1023449152876,372.96754563894524,158.68762677484787,108.73225152129818,29.83740365111562,12.69501014198783,8.698580121703854,19,14,9,1.52,1.12,0.72,19.0,14.0,9.0,2.111111111111111,1.3571428571428572,0.2059314954051796,127.15821501014199,88.0,168.0
resin,12313,188.0,0.09625600000000002,7.107547034225343,568.6037627380274,370.4095744680851,57.191489361702125,182.1755319148936,29.63276595744681,4.57531914893617,14.57404255319149,9,11,8,0.72,0.88,0.64,11.0,9.0,8.0,1.375,1.2222222222222223,0.23737373737373738,139.1755319148936,105.0,168.0
resin,12338,143.0,0.07321600000000002,6.488024358591253,519.0419486873002,370.16783216783216,32.93006993006993,107.17482517482517,29.613426573426572,2.6344055944055946,8.573986013986014,7,7,7,0.56,0.56,0.56,7.0,7.0,7.0,1.0,1.0,0.41690962099125367,126.13986013986013,88.0,168.0
resin,12340,276.0,0.14131200000000002,8.077993262067995,646.2394609654395,369.9673913043478,52.52173913043478,152.72101449275362,29.597391304347827,4.201739130434783,12.217681159420291,7,13,8,0.56,1.04,0.64,13.0,8.0,7.0,1.8571428571428572,1.625,0.3791208791208791,137.94565217391303,95.0,168.0
resin,12350,83.0,0.042496000000000006,5.412025364749767,432.96202917998136,370.3614457831325,164.32530120481928,199.6987951807229,29.628915662650602,13.146024096385544,15.975903614457833,7,7,5,0.56,0.56,0.4,7.0,7.0,5.0,1.4,1.0,0.33877551020408164,148.0843373493976,113.0,168.0
resin,12353,80.0,0.04096000000000001,5.346018470287903,427.6814776230322,371.325,25.35,104.4125,29.706,2.028,8.353,7,7,7,0.56,0.56,0.56,7.0,7.0,7.0,1.0,1.0,0.23323615160349853,129.4375,88.0,167.0
resin,12354,128.0,0.06553600000000001,6.252741134374175,500.21929074993403,371.53125,41.734375,173.3359375,29.7225,3.33875,13.866875,8,6,7,0.64,0.48,0.56,8.0,7.0,6.0,1.3333333333333333,1.1428571428571428,0.38095238095238093,130.2578125,92.0,167.0
resin,12358,127.0,0.06502400000000001,6.236415365212329,498.91322921698634,370.6456692913386,82.81102362204724,121.31496062992126,29.651653543307088,6.624881889763779,9.705196850393701,7,6,6,0.56,0.48,0.48,7.0,6.0,6.0,1.1666666666666667,1.1666666666666667,0.503968253968254,129.55905511811022,91.0,168.0
resin,12359,132.0,0.067584,6.317206927705878,505.37655421647025,370.15909090909093,83.85606060606061,114.07575757575758,29.612727272727277,6.708484848484849,9.126060606060607,6,6,7,0.48,0.48,0.56,7.0,6.0,6.0,1.1666666666666667,1.1666666666666667,0.5238095238095238,124.8030303030303,88.0,168.0
resin,12395,153.0,0.07833600000000002,6.635865927138142,530.8692741710514,370.6732026143791,101.98692810457516,170.9738562091503,29.653856209150327,8.158954248366012,13.677908496732025,5,9,8,0.4,0.72,0.64,9.0,8.0,5.0,1.8,1.125,0.425,127.41830065359477,91.0,168.0
resin,12401,99.0,0.05068800000000001,5.7395633987581025,459.1650719006482,372.04040404040404,106.44444444444444,74.37373737373737,29.763232323232323,8.515555555555556,5.94989898989899,6,7,8,0.48,0.56,0.64,8.0,7.0,6.0,1.3333333333333333,1.1428571428571428,0.29464285714285715,141.14141414141415,104.0,167.0
resin,12402,341.0,0.17459200000000002,8.66799367132167,693.4394937057335,373.1876832844575,114.75366568914956,51.03225806451613,29.8550146627566,9.180293255131964,4.082580645161291,10,9,11,0.8,0.72,0.88,11.0,10.0,9.0,1.2222222222222223,1.1,0.34444444444444444,122.11436950146627,88.0,168.0
resin,12403,158.0,0.08089600000000001,6.7073786097756045,536.5902887820483,371.73417721518985,131.41772151898735,199.16455696202533,29.73873417721519,10.513417721518989,15.933164556962026,7,7,6,0.56,0.56,0.48,7.0,7.0,6.0,1.1666666666666667,1.0,0.5374149659863946,139.40506329113924,110.0,168.0
resin,12405,150.0,0.07680000000000001,6.592207650508867,527.3766120407093,371.38666666666666,143.46,81.36,29.710933333333333,11.4768,6.5088,6,7,6,0.48,0.56,0.48,7.0,6.0,6.0,1.1666666666666667,1.1666666666666667,0.5952380952380952,125.4,90.0,168.0
resin,12411,1053.0,0.5391360000000001,12.622438100505004,1009.7950480404004,379.42830009496674,174.79867046533712,181.8784425451092,30.35426400759734,13.98389363722697,14.550275403608737,27,11,30,2.16,0.88,2.4,30.0,27.0,11.0,2.727272727272727,1.1111111111111112,0.11818181818181818,125.10731244064577,88.0,168.0
resin,12441,96.0,0.04915200000000001,5.680992338459954,454.47938707679634,372.6458333333333,128.90625,47.46875,29.811666666666667,10.3125,3.7975,6,9,7,0.48,0.72,0.56,9.0,7.0,6.0,1.5,1.2857142857142858,0.25396825396825395,145.86458333333334,101.0,168.0
resin,12462,106.0,0.05427200000000001,5.871770611970455,469.7416489576364,373.95283018867923,64.50943396226415,65.10377358490567,29.91622641509434,5.160754716981132,5.208301886792453,7,9,5,0.56,0.72,0.4,9.0,7.0,5.0,1.8,1.2857142857142858,0.33650793650793653,146.28301886792454,119.0,168.0
resin,12469,184.0,0.09420800000000001,7.0567771080140504,564.542168641124,374.0108695652174,113.67934782608695,67.81521739130434,29.92086956521739,9.094347826086956,5.425217391304348,7,7,7,0.56,0.56,0.56,7.0,7.0,7.0,1.0,1.0,0.5364431486880467,126.2445652173913,91.0,168.0
resin,12496,1739.0,0.8903680000000002,14.919936905473046,1193.5949524378436,379.57274295572165,35.174238067855086,188.44163312248418,30.365819436457734,2.813939045428407,15.075330649798735,21,25,34,1.68,2.0,2.72,34.0,25.0,21.0,1.619047619047619,1.36,0.09742296918767507,131.7423806785509,88.0,168.0
resin,12532,227.0,0.11622400000000002,7.568487156767453,605.4789725413963,376.66079295154185,30.303964757709252,92.33920704845815,30.132863436123348,2.42431718061674,7.387136563876652,8,7,15,0.64,0.56,1.2,15.0,8.0,7.0,2.142857142857143,1.875,0.2702380952380952,135.40088105726872,91.0,168.0
resin,12542,118.0,0.06041600000000001,6.085474706375493,486.8379765100394,376.00847457627117,99.71186440677967,90.07627118644068,30.080677966101693,7.976949152542374,7.2061016949152545,7,6,7,0.56,0.48,0.56,7.0,7.0,6.0,1.1666666666666667,1.0,0.4013605442176871,131.74576271186442,88.0,168.0
resin,12543,88.0,0.045056000000000006,5.518588563740668,441.4870850992534,374.90909090909093,100.02272727272727,115.98863636363636,29.992727272727276,8.001818181818182,9.27909090909091,5,6,7,0.4,0.48,0.56,7.0,6.0,5.0,1.4,1.1666666666666667,0.41904761904761906,147.98863636363637,112.0,168.0
resin,12553,39306.0,20.124672000000004,42.18454888285346,3374.763910628277,411.03477840533253,154.1941688291864,42.22421513254974,32.8827822724266,12.335533506334912,3.377937210603979,62,67,123,4.96,5.36,9.84,123.0,67.0,62.0,1.9838709677419355,1.835820895522388,0.07692849677654215,127.86482979697756,88.0,168.0
resin,12561,185.0,0.09472000000000001,7.0695380347374215,565.5630427789937,378.23243243243246,173.04324324324324,25.89189189189189,30.258594594594598,13.84345945945946,2.0713513513513515,10,10,11,0.8,0.8,0.88,11.0,10.0,10.0,1.1,1.1,0.16818181818181818,146.5243243243243,105.0,168.0
resin,12562,469.0,0.24012800000000004,9.639579145930556,771.1663316744445,381.3923240938166,175.12366737739873,10.626865671641792,30.51138592750533,14.009893390191898,0.8501492537313433,17,6,12,1.36,0.48,0.96,17.0,12.0,6.0,2.8333333333333335,1.4166666666666667,0.3831699346405229,129.66737739872067,89.0,168.0
resin,12638,182.0,0.09318400000000002,7.031115873720005,562.4892698976004,378.6758241758242,139.2032967032967,198.87912087912088,30.294065934065934,11.136263736263736,15.91032967032967,8,7,6,0.64,0.56,0.48,8.0,7.0,6.0,1.3333333333333333,1.1428571428571428,0.5416666666666666,125.8021978021978,92.0,167.0
resin,12644,214.0,0.10956800000000001,7.421158666229637,593.692693298371,377.58878504672896,151.37383177570092,70.33644859813084,30.207102803738316,12.109906542056073,5.626915887850467,6,8,9,0.48,0.64,0.72,9.0,8.0,6.0,1.5,1.125,0.49537037037037035,126.40186915887851,88.0,168.0
resin,12656,232.0,0.11878400000000001,7.623653004050806,609.8922403240645,379.53879310344826,52.80603448275862,119.47413793103448,30.36310344827586,4.22448275862069,9.557931034482758,7,10,9,0.56,0.8,0.72,10.0,9.0,7.0,1.4285714285714286,1.1111111111111112,0.3682539682539683,138.29310344827587,96.0,168.0
resin,12669,535.0,0.27392000000000005,10.072061909579844,805.7649527663875,381.5214953271028,92.81308411214954,9.757009345794392,30.521719626168224,7.425046728971964,0.7805607476635514,14,12,17,1.12,0.96,1.36,17.0,14.0,12.0,1.4166666666666667,1.2142857142857142,0.1873249299719888,126.60747663551402,89.0,168.0
resin,12686,162.0,0.08294400000000002,6.763509910720959,541.0807928576767,378.88271604938274,136.2469135802469,78.41358024691358,30.31061728395062,10.899753086419754,6.273086419753087,7,8,7,0.56,0.64,0.56,8.0,7.0,7.0,1.1428571428571428,1.1428571428571428,0.413265306122449,127.9074074074074,89.0,168.0
resin,12758,245.0,0.12544000000000002,7.7634689553941065,621.0775164315285,381.50204081632654,88.26122448979592,74.04489795918367,30.520163265306124,7.060897959183674,5.923591836734694,8,9,11,0.64,0.72,0.88,11.0,9.0,8.0,1.375,1.2222222222222223,0.30934343434343436,125.61632653061224,88.0,168.0
resin,12759,1585.0,0.8115200000000001,14.4658363635046,1157.266909080368,384.98359621451107,91.01009463722397,186.3211356466877,30.798687697160887,7.280807570977918,14.905690851735017,16,32,18,1.28,2.56,1.44,32.0,18.0,16.0,2.0,1.7777777777777777,0.17198350694444445,121.94700315457413,88.0,168.0
resin,12782,86.0,0.04403200000000001,5.476460290566693,438.1168232453354,381.8488372093023,151.22093023255815,0.7441860465116279,30.547906976744184,12.097674418604653,0.059534883720930236,8,8,3,0.64,0.64,0.24,8.0,8.0,3.0,2.6666666666666665,1.0,0.4479166666666667,127.54651162790698,92.0,167.0
resin,12785,261.0,0.13363200000000003,7.928918643143567,634.3134914514853,381.14942528735634,154.55938697318007,194.45210727969348,30.49195402298851,12.364750957854406,15.556168582375479,8,10,11,0.64,0.8,0.88,11.0,10.0,8.0,1.375,1.1,0.29659090909090907,128.63601532567048,88.0,168.0
resin,12786,1079.0,0.552448,12.725482970960712,1018.038637676857,391.11492122335494,153.26598702502318,58.10194624652456,31.289193697868395,12.261278962001855,4.648155699721965,22,15,20,1.76,1.2,1.6,22.0,20.0,15.0,1.4666666666666666,1.1,0.16348484848484848,125.84800741427247,88.0,168.0
resin,12793,731.0,0.37427200000000005,11.176511042719651,894.1208834175721,388.18331053351574,24.813953488372093,196.18741450068399,31.05466484268126,1.9851162790697674,15.69499316005472,17,15,15,1.36,1.2,1.2,17.0,15.0,15.0,1.1333333333333333,1.1333333333333333,0.19111111111111112,129.72913816689467,88.0,168.0
resin,12795,94.0,0.04812800000000001,5.641263819521383,451.30110556171064,381.3936170212766,21.51063829787234,165.68085106382978,30.51148936170213,1.7208510638297874,13.254468085106382,6,4,7,0.48,0.32,0.56,7.0,6.0,4.0,1.75,1.1666666666666667,0.5595238095238095,130.5212765957447,95.0,167.0
resin,12799,331.0,0.16947200000000004,8.582420525578566,686.5936420462854,384.214501510574,27.809667673716014,81.33836858006042,30.73716012084592,2.2247734138972812,6.507069486404833,11,12,11,0.88,0.96,0.88,12.0,11.0,11.0,1.0909090909090908,1.0909090909090908,0.22796143250688705,126.33836858006042,88.0,168.0
resin,12805,329.0,0.16844800000000001,8.565099750899904,685.2079800719923,385.42857142857144,51.44984802431611,195.00911854103344,30.834285714285716,4.115987841945289,15.600729483282676,11,9,14,0.88,0.72,1.12,14.0,11.0,9.0,1.5555555555555556,1.2727272727272727,0.23737373737373738,146.25531914893617,113.0,168.0
resin,12809,241.0,0.12339200000000002,7.7209867427694086,617.6789394215527,382.72614107883817,82.63485477178423,2.7468879668049793,30.618091286307052,6.610788381742739,0.21975103734439835,8,10,7,0.64,0.8,0.56,10.0,8.0,7.0,1.4285714285714286,1.25,0.4303571428571429,125.6804979253112,91.0,168.0
resin,12814,355.0,0.18176000000000003,8.785029892292712,702.802391383417,384.2788732394366,90.25070422535211,24.780281690140846,30.74230985915493,7.220056338028169,1.9824225352112677,11,11,14,0.88,0.88,1.12,14.0,11.0,11.0,1.2727272727272727,1.2727272727272727,0.20956316410861867,127.94084507042254,90.0,168.0
resin,12827,531.0,0.27187200000000006,10.046897377720134,803.7517902176107,384.8926553672316,145.78154425612053,74.57815442561206,30.79141242937853,11.662523540489643,5.966252354048964,13,14,23,1.04,1.12,1.84,23.0,14.0,13.0,1.7692307692307692,1.6428571428571428,0.12685140946010512,132.66290018832393,88.0,168.0
resin,12871,398.0,0.20377600000000004,9.126301592353913,730.104127388313,387.27638190954775,160.12060301507537,125.8391959798995,30.98211055276382,12.80964824120603,10.06713567839196,16,13,12,1.28,1.04,0.96,16.0,13.0,12.0,1.3333333333333333,1.2307692307692308,0.1594551282051282,135.01507537688443,88.0,168.0
resin,12872,178.0,0.09113600000000001,6.9792238284142,558.337906273136,384.0280898876405,160.19662921348313,34.04494382022472,30.72224719101124,12.815730337078652,2.7235955056179773,8,9,8,0.64,0.72,0.64,9.0,8.0,8.0,1.125,1.125,0.3090277777777778,134.6573033707865,94.0,168.0
resin,12884,216.0,0.11059200000000002,7.4442058907928,595.536471263424,386.6203703703704,32.19444444444444,150.64814814814815,30.92962962962963,2.5755555555555554,12.051851851851852,12,11,13,0.96,0.88,1.04,13.0,12.0,11.0,1.1818181818181819,1.0833333333333333,0.1258741258741259,142.27777777777777,96.0,168.0
resin,12890,222.0,0.11366400000000002,7.512505172776117,601.0004138220894,385.2072072072072,56.873873873873876,183.0,30.816576576576576,4.5499099099099105,14.64,10,14,8,0.8,1.12,0.64,14.0,10.0,8.0,1.75,1.4,0.1982142857142857,131.96846846846847,90.0,168.0
resin,12946,487.0,0.24934400000000004,9.76135512427311,780.9084099418487,384.95277207392195,130.5687885010267,65.49486652977413,30.796221765913756,10.445503080082135,5.2395893223819305,8,12,15,0.64,0.96,1.2,15.0,12.0,8.0,1.875,1.25,0.33819444444444446,134.60574948665297,89.0,168.0
resin,12947,239.0,0.12236800000000002,7.699569193795551,615.9655355036441,388.01673640167365,143.61087866108787,86.33891213389121,31.04133891213389,11.488870292887029,6.907112970711297,11,10,9,0.88,0.8,0.72,11.0,10.0,9.0,1.2222222222222223,1.1,0.24141414141414141,146.23012552301256,113.0,168.0
resin,12952,129.0,0.06604800000000001,6.268982093389452,501.5185674711562,385.06976744186045,171.6124031007752,1.8527131782945736,30.805581395348838,13.728992248062015,0.14821705426356588,7,7,5,0.56,0.56,0.4,7.0,7.0,5.0,1.4,1.0,0.5265306122448979,128.52713178294573,91.0,168.0
resin,12953,106.0,0.05427200000000001,5.871770611970455,469.7416489576364,384.9339622641509,176.08490566037736,46.27358490566038,30.794716981132073,14.086792452830188,3.7018867924528305,7,4,9,0.56,0.32,0.72,9.0,7.0,4.0,2.25,1.2857142857142858,0.42063492063492064,123.68867924528301,90.0,168.0
resin,12964,1102.0,0.5642240000000001,12.815266954793923,1025.221356383514,389.92377495462796,28.023593466424682,161.6497277676951,31.193901996370236,2.2418874773139748,12.931978221415608,17,14,18,1.36,1.12,1.44,18.0,17.0,14.0,1.2857142857142858,1.0588235294117647,0.2572362278244631,135.513611615245,88.0,168.0
resin,12985,208.0,0.10649600000000002,7.351143561296219,588.0914849036975,385.9423076923077,124.72596153846153,16.052884615384617,30.875384615384615,9.978076923076923,1.2842307692307693,7,8,13,0.56,0.64,1.04,13.0,8.0,7.0,1.8571428571428572,1.625,0.2857142857142857,131.1875,90.0,168.0
resin,12987,115.0,0.05888000000000001,6.033459557881385,482.67676463051083,385.39130434782606,131.9391304347826,89.11304347826086,30.831304347826087,10.55513043478261,7.129043478260869,6,7,6,0.48,0.56,0.48,7.0,6.0,6.0,1.1666666666666667,1.1666666666666667,0.45634920634920634,129.70434782608694,97.0,168.0
resin,12992,164.0,0.08396800000000001,6.791229523398108,543.2983618718487,385.859756097561,158.64634146341464,114.21341463414635,30.86878048780488,12.691707317073172,9.137073170731709,7,8,8,0.56,0.64,0.64,8.0,8.0,7.0,1.1428571428571428,1.0,0.36607142857142855,144.0609756097561,104.0,168.0
resin,13009,213.0,0.10905600000000001,7.409581176811981,592.7664941449585,387.4600938967136,68.83098591549296,7.28169014084507,30.99680751173709,5.506478873239437,0.5825352112676057,8,7,8,0.64,0.56,0.64,8.0,8.0,7.0,1.1428571428571428,1.0,0.47544642857142855,124.88262910798122,88.0,168.0
resin,13010,723.0,0.37017600000000006,11.135589812108375,890.84718496867,398.97786998616874,69.81742738589212,153.06777316735824,31.9182295988935,5.585394190871369,12.24542185338866,29,12,13,2.32,0.96,1.04,29.0,13.0,12.0,2.4166666666666665,2.230769230769231,0.15981432360742706,133.30567081604426,88.0,168.0
resin,13012,840.0,0.4300800000000001,11.706495106410022,936.5196085128018,390.41190476190474,78.83809523809524,139.71547619047618,31.23295238095238,6.307047619047619,11.177238095238094,13,18,17,1.04,1.44,1.36,18.0,17.0,13.0,1.3846153846153846,1.0588235294117647,0.21116138763197587,120.38095238095238,88.0,168.0
resin,13031,263.0,0.13465600000000003,7.949119797058365,635.9295837646691,387.9657794676806,7.475285171102661,126.12167300380229,31.03726235741445,0.598022813688213,10.089733840304183,8,8,9,0.64,0.64,0.72,9.0,8.0,8.0,1.125,1.125,0.4565972222222222,124.22053231939164,88.0,168.0
resin,13035,152.0,0.07782400000000002,6.621377090805707,529.7101672644566,390.1644736842105,33.53947368421053,1.3355263157894737,31.21315789473684,2.6831578947368424,0.10684210526315789,10,8,5,0.8,0.64,0.4,10.0,8.0,5.0,2.0,1.25,0.38,125.72368421052632,90.0,167.0
resin,13047,529.0,0.27084800000000003,10.03426770082679,802.7414160661432,389.9640831758034,93.67485822306239,68.52741020793951,31.197126654064274,7.493988657844991,5.482192816635161,13,16,11,1.04,1.28,0.88,16.0,13.0,11.0,1.4545454545454546,1.2307692307692308,0.2312062937062937,123.84310018903592,89.0,168.0
resin,13052,483.0,0.24729600000000004,9.734556485316405,778.7645188253124,391.5031055900621,97.43478260869566,59.24016563146998,31.320248447204968,7.794782608695653,4.739213250517598,14,9,13,1.12,0.72,1.04,14.0,13.0,9.0,1.5555555555555556,1.0769230769230769,0.2948717948717949,122.7888198757764,89.0,168.0
resin,13053,523.0,0.26777600000000007,9.996186622148898,799.6949297719118,389.8776290630975,100.03824091778203,23.625239005736137,31.1902103250478,8.003059273422563,1.890019120458891,12,12,14,0.96,0.96,1.12,14.0,12.0,12.0,1.1666666666666667,1.1666666666666667,0.2594246031746032,138.5774378585086,90.0,168.0
resin,13054,162.0,0.08294400000000002,6.763509910720959,541.0807928576767,388.4259259259259,116.27160493827161,104.69135802469135,31.074074074074076,9.301728395061728,8.375308641975309,7,9,9,0.56,0.72,0.72,9.0,9.0,7.0,1.2857142857142858,1.0,0.2857142857142857,133.58641975308643,88.0,168.0
resin,13061,132.0,0.067584,6.317206927705878,505.37655421647025,387.0378787878788,170.6590909090909,131.62878787878788,30.963030303030305,13.652727272727272,10.53030303030303,5,9,8,0.4,0.72,0.64,9.0,8.0,5.0,1.8,1.125,0.36666666666666664,131.0681818181818,99.0,168.0
resin,13064,622.0,0.3184640000000001,10.590844400053532,847.2675520042826,391.363344051447,172.975884244373,147.55144694533763,31.309067524115758,13.83807073954984,11.804115755627011,16,12,14,1.28,0.96,1.12,16.0,14.0,12.0,1.3333333333333333,1.1428571428571428,0.23139880952380953,129.2861736334405,88.0,168.0
resin,13089,414.0,0.21196800000000005,9.246993938339084,739.7595150671268,391.219806763285,116.7415458937198,197.8913043478261,31.297584541062804,9.339323671497585,15.831304347826087,12,19,10,0.96,1.52,0.8,19.0,12.0,10.0,1.9,1.5833333333333333,0.18157894736842106,135.67149758454107,95.0,168.0
resin,13091,823.0,0.4213760000000001,11.626983896601853,930.1587117281483,393.76913730255166,128.0546780072904,101.8104495747266,31.501530984204134,10.244374240583232,8.144835965978128,15,17,17,1.2,1.36,1.36,17.0,17.0,15.0,1.1333333333333333,1.0,0.1898500576701269,132.46051032806804,88.0,168.0
resin,13093,238.0,0.12185600000000002,7.688815591542102,615.1052473233682,389.5882352941176,134.9453781512605,21.92016806722689,31.16705882352941,10.79563025210084,1.7536134453781511,8,9,9,0.64,0.72,0.72,9.0,9.0,8.0,1.125,1.0,0.36728395061728397,122.47058823529412,88.0,168.0
resin,13099,102.0,0.052224000000000007,5.796962840557109,463.7570272445687,388.38235294117646,174.31372549019608,199.77450980392157,31.070588235294117,13.945098039215686,15.981960784313726,6,7,4,0.48,0.56,0.32,7.0,6.0,4.0,1.75,1.1666666666666667,0.6071428571428571,124.87254901960785,93.0,165.0
resin,13110,192.0,0.09830400000000002,7.157601831517195,572.6081465213756,391.5364583333333,51.869791666666664,121.35416666666667,31.322916666666664,4.149583333333333,9.708333333333334,12,8,7,0.96,0.64,0.56,12.0,8.0,7.0,1.7142857142857142,1.5,0.2857142857142857,131.89583333333334,91.0,168.0
