Repository: peterzm/ai-imaging-portfolio

# 3D MicroCT Subvolume Analysis for Quantitative Porosity and Resin Characterization

This project analyzes a real 3D microCT subvolume extracted from a mortar sample.

## Project overview

The input data consist of a cropped 3D microCT subvolume:

```text
Volume shape: 435 × 178 × 202 voxels
Axis order: Z, Y, X
Voxel size: 80 µm
Data type: 8-bit grayscale TIFF stack
```

The analyzed subvolume corresponds to an internal region of a larger cylindrical mortar sample.  
The reduced size makes the dataset lightweight enough for local processing while preserving real 3D microstructural information.

---

File: projects/02_microct_subvolume_3d_analysis/results/components_3d.csv (part 14 of 15)
phase,label_3d,volume_voxels,volume_mm3,equivalent_diameter_voxels,equivalent_diameter_um,centroid_z_pixels,centroid_y_pixels,centroid_x_pixels,centroid_z_mm,centroid_y_mm,centroid_x_mm,bbox_z_pixels,bbox_y_pixels,bbox_x_pixels,bbox_z_mm,bbox_y_mm,bbox_x_mm,longest_axis_bbox_pixels,intermediate_axis_bbox_pixels,shortest_axis_bbox_pixels,elongation_bbox,flatness_bbox,extent_3d,mean_intensity,min_intensity,max_intensity
resin,13124,441.0,0.22579200000000005,9.443797274614035,755.5037819691228,392.1791383219955,162.3310657596372,142.70975056689343,31.374331065759637,12.986485260770976,11.416780045351475,13,14,13,1.04,1.12,1.04,14.0,13.0,13.0,1.0769230769230769,1.0769230769230769,0.1863905325443787,125.14965986394557,89.0,168.0
resin,13129,105.0,0.05376000000000001,5.853247553205011,468.2598042564009,390.06666666666666,31.123809523809523,138.07619047619048,31.205333333333332,2.489904761904762,11.046095238095239,6,7,11,0.48,0.56,0.88,11.0,7.0,6.0,1.8333333333333333,1.5714285714285714,0.22727272727272727,137.84761904761905,90.0,168.0
resin,13150,558.0,0.28569600000000006,10.21437643057238,817.1501144457903,394.61290322580646,173.69713261648747,120.29928315412187,31.569032258064517,13.895770609318998,9.623942652329749,15,14,14,1.2,1.12,1.12,15.0,14.0,14.0,1.0714285714285714,1.0714285714285714,0.18979591836734694,138.61469534050178,91.0,168.0
resin,13158,101.0,0.05171200000000001,5.777956268578565,462.2365014862852,392.0495049504951,64.85148514851485,183.62376237623764,31.363960396039605,5.188118811881188,14.68990099009901,8,6,9,0.64,0.48,0.72,9.0,8.0,6.0,1.5,1.125,0.2337962962962963,144.34653465346534,117.0,168.0
resin,13165,371.0,0.18995200000000004,8.915076942846547,713.2061554277237,394.9433962264151,156.78706199460916,116.18598382749326,31.595471698113208,12.542964959568733,9.29487870619946,14,14,13,1.12,1.12,1.04,14.0,14.0,13.0,1.0769230769230769,1.0,0.14560439560439561,129.49865229110512,88.0,168.0
resin,13170,192.0,0.09830400000000002,7.157601831517195,572.6081465213756,392.5885416666667,171.53645833333334,160.13020833333334,31.407083333333336,13.722916666666668,12.810416666666669,10,11,7,0.8,0.88,0.56,11.0,10.0,7.0,1.5714285714285714,1.1,0.24935064935064935,128.28125,88.0,168.0
resin,13191,160.0,0.08192000000000002,6.7355612038425186,538.8448963074015,393.425,166.04375,113.33125,31.474,13.2835,9.0665,8,5,8,0.64,0.4,0.64,8.0,8.0,5.0,1.6,1.0,0.5,127.96875,88.0,168.0
resin,13203,1388.0,0.7106560000000001,13.839814886056446,1107.1851908845158,400.03890489913545,42.528097982708935,197.09438040345822,32.003112391930834,3.4022478386167148,15.767550432276657,22,23,11,1.76,1.84,0.88,23.0,22.0,11.0,2.090909090909091,1.0454545454545454,0.24937118217750628,123.18155619596541,88.0,168.0
resin,13220,292.0,0.14950400000000003,8.231166936456948,658.4933549165557,394.9349315068493,145.42465753424656,116.24657534246575,31.594794520547943,11.633972602739725,9.29972602739726,9,9,9,0.72,0.72,0.72,9.0,9.0,9.0,1.0,1.0,0.40054869684499317,125.70547945205479,90.0,168.0
resin,13223,106.0,0.05427200000000001,5.871770611970455,469.7416489576364,392.77358490566036,174.4056603773585,78.49056603773585,31.421886792452828,13.95245283018868,6.279245283018867,5,7,9,0.4,0.56,0.72,9.0,7.0,5.0,1.8,1.2857142857142858,0.33650793650793653,132.18867924528303,100.0,167.0
resin,13234,308.0,0.15769600000000003,8.378842586487032,670.3074069189626,395.3279220779221,79.70454545454545,127.68831168831169,31.626233766233767,6.376363636363636,10.215064935064936,8,7,16,0.64,0.56,1.28,16.0,8.0,7.0,2.2857142857142856,2.0,0.34375,131.7792207792208,88.0,168.0
resin,13241,154.0,0.07884800000000002,6.650291768032731,532.0233414426185,394.72727272727275,126.28571428571429,67.27272727272727,31.57818181818182,10.102857142857143,5.381818181818182,6,9,9,0.48,0.72,0.72,9.0,9.0,6.0,1.5,1.0,0.3168724279835391,131.71428571428572,98.0,168.0
resin,13246,186.0,0.09523200000000001,7.082253058598753,566.5802446879003,398.7795698924731,1.39247311827957,2.3010752688172045,31.90236559139785,0.1113978494623656,0.18408602150537637,12,5,9,0.96,0.4,0.72,12.0,9.0,5.0,2.4,1.3333333333333333,0.34444444444444444,120.95698924731182,88.0,168.0
resin,13248,94.0,0.04812800000000001,5.641263819521383,451.30110556171064,395.21276595744683,5.74468085106383,64.74468085106383,31.617021276595747,0.4595744680851064,5.179574468085106,5,7,6,0.4,0.56,0.48,7.0,6.0,5.0,1.4,1.1666666666666667,0.44761904761904764,128.10638297872342,96.0,168.0
resin,13259,106.0,0.05427200000000001,5.871770611970455,469.7416489576364,395.2358490566038,60.29245283018868,103.80188679245283,31.618867924528306,4.8233962264150945,8.304150943396227,6,7,6,0.48,0.56,0.48,7.0,6.0,6.0,1.1666666666666667,1.1666666666666667,0.42063492063492064,132.71698113207546,92.0,168.0
resin,13260,622.0,0.3184640000000001,10.590844400053532,847.2675520042826,401.7636655948553,66.88102893890675,145.33440514469453,32.14109324758842,5.35048231511254,11.626752411575563,18,18,13,1.44,1.44,1.04,18.0,18.0,13.0,1.3846153846153846,1.0,0.14767331433998102,126.59485530546624,88.0,168.0
resin,13261,137.0,0.07014400000000001,6.395983209011851,511.6786567209481,396.8029197080292,71.37956204379562,1.1532846715328466,31.744233576642337,5.7103649635036495,0.09226277372262773,8,8,4,0.64,0.64,0.32,8.0,8.0,4.0,2.0,1.0,0.53515625,128.5036496350365,96.0,168.0
resin,13282,168.0,0.08601600000000001,6.845999868689003,547.6799894951203,397.35714285714283,27.773809523809526,171.19642857142858,31.788571428571426,2.2219047619047623,13.695714285714287,7,7,7,0.56,0.56,0.56,7.0,7.0,7.0,1.0,1.0,0.4897959183673469,125.9702380952381,92.0,168.0
resin,13283,429.0,0.21964800000000004,9.357350343322233,748.5880274657786,400.4452214452214,28.27972027972028,148.34498834498834,32.03561771561771,2.2623776223776226,11.867599067599068,14,10,10,1.12,0.8,0.8,14.0,10.0,10.0,1.4,1.4,0.30642857142857144,140.3006993006993,97.0,168.0
resin,13287,137.0,0.07014400000000001,6.395983209011851,511.6786567209481,398.4379562043796,43.35766423357664,118.62773722627738,31.87503649635037,3.4686131386861314,9.49021897810219,8,8,6,0.64,0.64,0.48,8.0,8.0,6.0,1.3333333333333333,1.0,0.3567708333333333,143.54744525547446,106.0,168.0
resin,13292,309.0,0.15820800000000002,8.387900801742607,671.0320641394085,398.22330097087377,72.59870550161813,188.9935275080906,31.857864077669902,5.807896440129451,15.11948220064725,9,8,9,0.72,0.64,0.72,9.0,9.0,8.0,1.125,1.0,0.47685185185185186,121.19741100323624,88.0,168.0
resin,13293,156.0,0.07987200000000001,6.678957173048376,534.3165738438701,396.2371794871795,79.53846153846153,179.87820512820514,31.69897435897436,6.363076923076923,14.390256410256411,6,6,7,0.48,0.48,0.56,7.0,6.0,6.0,1.1666666666666667,1.1666666666666667,0.6190476190476191,140.94230769230768,102.0,166.0
resin,13296,133.0,0.06809600000000002,6.333119354948481,506.64954839587847,397.09774436090225,88.45112781954887,187.29323308270676,31.767819548872183,7.0760902255639095,14.98345864661654,7,6,7,0.56,0.48,0.56,7.0,7.0,6.0,1.1666666666666667,1.0,0.4523809523809524,127.40601503759399,91.0,168.0
resin,13303,196.0,0.10035200000000001,7.20696616269135,576.557293015308,397.4795918367347,131.81632653061226,137.94897959183675,31.798367346938775,10.54530612244898,11.03591836734694,8,7,9,0.64,0.56,0.72,9.0,8.0,7.0,1.2857142857142858,1.125,0.3888888888888889,139.80612244897958,104.0,168.0
resin,13320,106.0,0.05427200000000001,5.871770611970455,469.7416489576364,397.9622641509434,55.424528301886795,35.839622641509436,31.836981132075472,4.433962264150944,2.867169811320755,8,11,9,0.64,0.88,0.72,11.0,9.0,8.0,1.375,1.2222222222222223,0.13383838383838384,145.89622641509433,101.0,168.0
resin,13322,177.0,0.09062400000000001,6.966129569086082,557.2903655268865,397.20338983050846,58.175141242937855,144.72881355932202,31.776271186440677,4.6540112994350284,11.578305084745763,6,12,8,0.48,0.96,0.64,12.0,8.0,6.0,2.0,1.5,0.3072916666666667,141.3050847457627,94.0,168.0
resin,13325,130.0,0.06656000000000001,6.285139335191904,502.8111468153523,397.37692307692305,66.41538461538461,177.73846153846154,31.790153846153846,5.313230769230769,14.219076923076923,6,6,6,0.48,0.48,0.48,6.0,6.0,6.0,1.0,1.0,0.6018518518518519,141.22307692307692,103.0,168.0
resin,13333,3638.0,1.8626560000000003,19.08188865983009,1526.551092786407,415.62561847168774,131.23117097306212,90.46564046179219,33.25004947773502,10.49849367784497,7.237251236943376,40,30,42,3.2,2.4,3.36,42.0,40.0,30.0,1.4,1.05,0.07218253968253968,129.80263881253435,88.0,168.0
resin,13335,104.0,0.05324800000000001,5.834606511185437,466.768520894835,396.9519230769231,151.76923076923077,108.1923076923077,31.756153846153847,12.141538461538461,8.655384615384616,6,6,7,0.48,0.48,0.56,7.0,6.0,6.0,1.1666666666666667,1.1666666666666667,0.4126984126984127,146.66346153846155,119.0,168.0
resin,13343,281.0,0.14387200000000003,8.126481777777476,650.1185422221981,399.270462633452,26.31316725978648,126.41281138790036,31.94163701067616,2.1050533807829184,10.11302491103203,8,8,8,0.64,0.64,0.64,8.0,8.0,8.0,1.0,1.0,0.548828125,121.6049822064057,88.0,168.0
resin,13348,672.0,0.34406400000000004,10.86734739333108,869.3877914664864,402.2916666666667,60.629464285714285,190.58333333333334,32.18333333333334,4.850357142857143,15.246666666666668,13,13,13,1.04,1.04,1.04,13.0,13.0,13.0,1.0,1.0,0.3058716431497497,136.18303571428572,88.0,168.0
resin,13352,128.0,0.06553600000000001,6.252741134374175,500.21929074993403,398.421875,90.4375,72.9140625,31.87375,7.235,5.833125,6,6,7,0.48,0.48,0.56,7.0,6.0,6.0,1.1666666666666667,1.1666666666666667,0.5079365079365079,141.109375,107.0,168.0
resin,13353,141.0,0.072192,6.457635040206935,516.6108032165548,399.20567375886526,97.56737588652483,73.46099290780141,31.93645390070922,7.805390070921987,5.876879432624113,7,7,6,0.56,0.56,0.48,7.0,7.0,6.0,1.1666666666666667,1.0,0.47959183673469385,138.75886524822695,97.0,168.0
resin,13361,152.0,0.07782400000000002,6.621377090805707,529.7101672644566,398.5,141.73684210526315,39.723684210526315,31.88,11.338947368421053,3.1778947368421053,6,8,8,0.48,0.64,0.64,8.0,8.0,6.0,1.3333333333333333,1.0,0.3958333333333333,128.03947368421052,89.0,168.0
resin,13363,585.0,0.29952000000000006,10.376536416984802,830.1229133587842,402.24444444444447,147.74529914529916,96.7094017094017,32.17955555555556,11.819623931623934,7.736752136752137,16,14,15,1.28,1.12,1.2,16.0,15.0,14.0,1.1428571428571428,1.0666666666666667,0.17410714285714285,131.83589743589744,89.0,168.0
resin,13383,374.0,0.19148800000000002,8.939042318744612,715.1233854995689,401.2647058823529,68.12566844919786,101.95989304812834,32.101176470588236,5.450053475935829,8.156791443850267,10,10,11,0.8,0.8,0.88,11.0,10.0,10.0,1.1,1.1,0.34,122.3663101604278,88.0,168.0
resin,13384,420.0,0.21504000000000004,9.291451323387925,743.316105871034,400.8904761904762,73.87142857142857,174.53333333333333,32.071238095238094,5.909714285714285,13.962666666666667,10,8,16,0.8,0.64,1.28,16.0,10.0,8.0,2.0,1.6,0.328125,125.20476190476191,88.0,168.0
resin,13389,167.0,0.08550400000000001,6.832389495079439,546.5911596063551,400.3532934131737,122.16766467065868,90.81437125748504,32.0282634730539,9.773413173652695,7.265149700598803,8,8,8,0.64,0.64,0.64,8.0,8.0,8.0,1.0,1.0,0.326171875,142.98203592814372,108.0,168.0
resin,13400,842.0,0.4311040000000001,11.715778611574557,937.2622889259645,403.249406175772,170.10451306413302,140.70902612826603,32.25995249406176,13.608361045130641,11.256722090261283,14,16,16,1.12,1.28,1.28,16.0,16.0,14.0,1.1428571428571428,1.0,0.23493303571428573,127.05106888361045,88.0,168.0
resin,13403,701.0,0.35891200000000006,11.021476996575512,881.718159726041,407.8459343794579,171.15834522111268,196.4079885877318,32.62767475035663,13.692667617689015,15.712639087018545,24,14,12,1.92,1.12,0.96,24.0,14.0,12.0,2.0,1.7142857142857142,0.17385912698412698,134.08131241084166,88.0,168.0
resin,13411,288.0,0.14745600000000003,8.193408759063548,655.4727007250838,401.7916666666667,29.350694444444443,14.065972222222221,32.14333333333334,2.3480555555555553,1.1252777777777778,9,9,9,0.72,0.72,0.72,9.0,9.0,9.0,1.0,1.0,0.3950617283950617,124.49652777777777,91.0,168.0
resin,13436,663.0,0.33945600000000004,10.818614239017208,865.4891391213766,403.33785822021116,2.9879336349924586,143.98793363499246,32.26702865761689,0.23903469079939668,11.519034690799398,10,10,25,0.8,0.8,2.0,25.0,10.0,10.0,2.5,2.5,0.2652,126.60482654600301,88.0,168.0
resin,13445,115.0,0.05888000000000001,6.033459557881385,482.67676463051083,401.8434782608696,68.58260869565217,61.45217391304348,32.14747826086957,5.486608695652174,4.916173913043479,7,6,7,0.56,0.48,0.56,7.0,7.0,6.0,1.1666666666666667,1.0,0.391156462585034,139.34782608695653,106.0,168.0
resin,13457,122.0,0.06246400000000001,6.153474465532757,492.2779572426206,402.827868852459,35.63934426229508,8.254098360655737,32.226229508196724,2.851147540983607,0.660327868852459,7,6,6,0.56,0.48,0.48,7.0,6.0,6.0,1.1666666666666667,1.1666666666666667,0.48412698412698413,141.327868852459,97.0,167.0
resin,13459,3979.0,2.0372480000000004,19.66037386891815,1572.829909513452,420.40135712490576,61.64790148278462,191.96481528022116,33.63210856999246,4.931832118622769,15.357185222417693,35,43,26,2.8000000000000003,3.44,2.08,43.0,35.0,26.0,1.6538461538461537,1.2285714285714286,0.10168668540761563,125.19778838904247,88.0,168.0
resin,13467,117.0,0.05990400000000001,6.068235308895068,485.4588247116055,402.37606837606836,96.58119658119658,80.65811965811966,32.19008547008547,7.726495726495727,6.452649572649573,6,6,6,0.48,0.48,0.48,6.0,6.0,6.0,1.0,1.0,0.5416666666666666,143.68376068376068,108.0,168.0
resin,13471,389.0,0.19916800000000004,9.056985233535592,724.5588186828473,408.45501285347046,118.02827763496144,67.65038560411311,32.67640102827764,9.442262210796915,5.412030848329049,14,9,9,1.12,0.72,0.72,14.0,9.0,9.0,1.5555555555555556,1.5555555555555556,0.3430335097001764,124.01542416452442,88.0,168.0
resin,13485,1985.0,1.0163200000000001,15.592675095639217,1247.4140076511374,412.60352644836274,39.04433249370277,175.51284634760705,33.00828211586902,3.1235465994962217,14.041027707808565,21,20,32,1.68,1.6,2.56,32.0,21.0,20.0,1.6,1.5238095238095237,0.14769345238095238,132.5198992443325,88.0,168.0
resin,13496,103.0,0.05273600000000001,5.815845589022965,465.2676471218372,403.50485436893206,127.16504854368932,106.8252427184466,32.28038834951457,10.173203883495146,8.546019417475728,7,7,8,0.56,0.56,0.64,8.0,7.0,7.0,1.1428571428571428,1.1428571428571428,0.2627551020408163,134.94174757281553,94.0,168.0
resin,13498,246.0,0.125952,7.774017159882491,621.9213727905993,404.6056910569106,138.369918699187,107.59349593495935,32.368455284552844,11.06959349593496,8.607479674796748,9,9,12,0.72,0.72,0.96,12.0,9.0,9.0,1.3333333333333333,1.3333333333333333,0.25308641975308643,143.3861788617886,103.0,168.0
resin,13499,239.0,0.12236800000000002,7.699569193795551,615.9655355036441,408.1673640167364,151.53138075313808,113.51046025104603,32.65338912133892,12.122510460251046,9.080836820083682,15,11,8,1.2,0.88,0.64,15.0,11.0,8.0,1.875,1.3636363636363635,0.18106060606060606,141.7489539748954,99.0,168.0
resin,13500,353.0,0.18073600000000004,8.768501104627408,701.4800883701926,404.94617563739376,151.1558073654391,188.8470254957507,32.3956940509915,12.092464589235128,15.107762039660056,9,10,9,0.72,0.8,0.72,10.0,9.0,9.0,1.1111111111111112,1.1111111111111112,0.43580246913580245,120.09065155807366,88.0,168.0
resin,13510,413.0,0.21145600000000003,9.239542691004052,739.1634152803242,405.8450363196126,19.922518159806295,169.68280871670703,32.46760290556901,1.5938014527845037,13.574624697336562,9,11,11,0.72,0.88,0.88,11.0,11.0,9.0,1.2222222222222223,1.0,0.379247015610652,120.20096852300242,88.0,168.0
resin,13523,257.0,0.13158400000000003,7.888204607836698,631.0563686269359,406.58365758754866,81.57587548638132,190.60311284046693,32.526692607003895,6.526070038910506,15.248249027237355,9,8,9,0.72,0.64,0.72,9.0,9.0,8.0,1.125,1.0,0.3966049382716049,123.40077821011673,88.0,168.0
resin,13526,204.0,0.10444800000000001,7.303715508276279,584.2972406621024,404.80882352941177,85.30392156862744,142.79901960784315,32.38470588235294,6.824313725490196,11.423921568627453,7,7,7,0.56,0.56,0.56,7.0,7.0,7.0,1.0,1.0,0.5947521865889213,137.4313725490196,100.0,168.0
resin,13532,83.0,0.042496000000000006,5.412025364749767,432.96202917998136,406.69879518072287,130.9156626506024,120.98795180722891,32.53590361445783,10.473253012048191,9.679036144578314,10,8,7,0.8,0.64,0.56,10.0,8.0,7.0,1.4285714285714286,1.25,0.14821428571428572,147.36144578313252,111.0,168.0
resin,13536,106.0,0.05427200000000001,5.871770611970455,469.7416489576364,404.45283018867923,156.1509433962264,93.14150943396227,32.35622641509434,12.492075471698113,7.451320754716981,6,7,7,0.48,0.56,0.56,7.0,7.0,6.0,1.1666666666666667,1.0,0.36054421768707484,147.26415094339623,116.0,168.0
resin,13550,863.0,0.4418560000000001,11.812379497374485,944.9903597899588,408.73001158748554,78.17960602549246,53.585168018539974,32.69840092699884,6.254368482039397,4.286813441483198,16,20,20,1.28,1.6,1.6,20.0,20.0,16.0,1.25,1.0,0.13484375,136.14484356894553,88.0,168.0
resin,13557,114.0,0.05836800000000001,6.015920332305007,481.2736265844006,407.4736842105263,90.08771929824562,200.05263157894737,32.59789473684211,7.207017543859649,16.00421052631579,10,9,5,0.8,0.72,0.4,10.0,9.0,5.0,2.0,1.1111111111111112,0.25333333333333335,144.0438596491228,99.0,168.0
resin,13559,673.0,0.34457600000000005,10.872735270958106,869.8188216766484,408.4546805349183,104.98068350668647,26.053491827637444,32.67637444279346,8.398454680534918,2.0842793462109954,11,11,18,0.88,0.88,1.44,18.0,11.0,11.0,1.6363636363636365,1.6363636363636365,0.30899908172635443,121.30163447251114,88.0,168.0
resin,13562,109.0,0.05580800000000001,5.926650153721812,474.13201229774495,405.6788990825688,119.29357798165138,193.37614678899084,32.454311926605506,9.543486238532111,15.470091743119267,6,10,6,0.48,0.8,0.48,10.0,6.0,6.0,1.6666666666666667,1.6666666666666667,0.30277777777777776,145.55045871559633,111.0,168.0
resin,13570,1125.0,0.5760000000000001,12.903810207421492,1032.3048165937194,415.4053333333333,5.341333333333333,126.61955555555555,33.23242666666667,0.42730666666666667,10.129564444444444,23,13,17,1.84,1.04,1.36,23.0,17.0,13.0,1.7692307692307692,1.3529411764705883,0.2213259885894157,121.67466666666667,88.0,168.0
resin,13587,85.0,0.04352000000000001,5.455150891048748,436.4120712838999,405.83529411764704,116.37647058823529,40.082352941176474,32.46682352941176,9.310117647058824,3.206588235294118,5,6,8,0.4,0.48,0.64,8.0,6.0,5.0,1.6,1.3333333333333333,0.3541666666666667,144.7058823529412,116.0,167.0
resin,13590,352.0,0.18022400000000002,8.76021329146161,700.8170633169289,410.03409090909093,129.2443181818182,196.4403409090909,32.802727272727275,10.339545454545455,15.715227272727272,12,14,12,0.96,1.12,0.96,14.0,12.0,12.0,1.1666666666666667,1.1666666666666667,0.1746031746031746,134.82954545454547,89.0,168.0
resin,13593,103.0,0.05273600000000001,5.815845589022965,465.2676471218372,406.126213592233,140.67961165048544,120.45631067961165,32.49009708737864,11.254368932038835,9.636504854368932,5,7,7,0.4,0.56,0.56,7.0,7.0,5.0,1.4,1.0,0.4204081632653061,148.0097087378641,121.0,168.0
resin,13597,175.0,0.08960000000000001,6.939792343839249,555.18338750714,406.5942857142857,162.1942857142857,123.22857142857143,32.527542857142855,12.975542857142857,9.858285714285714,7,7,7,0.56,0.56,0.56,7.0,7.0,7.0,1.0,1.0,0.5102040816326531,127.30285714285715,88.0,168.0
resin,13645,362.0,0.18534400000000004,8.842396451724207,707.3917161379366,411.68232044198896,63.828729281767956,181.47237569060775,32.93458563535912,5.106298342541437,14.51779005524862,12,10,10,0.96,0.8,0.8,12.0,10.0,10.0,1.2,1.2,0.3016666666666667,132.32596685082873,90.0,168.0
resin,13646,3158.0,1.6168960000000003,18.20278478843469,1456.2227830747752,423.8204559848005,55.7359088030399,176.05193160227992,33.90563647878404,4.458872704243192,14.084154528182394,29,52,39,2.32,4.16,3.12,52.0,39.0,29.0,1.793103448275862,1.3333333333333333,0.05369652451880569,123.97910069664344,88.0,168.0
resin,13685,841.0,0.4305920000000001,11.711138698767874,936.8910959014299,418.96195005945305,165.59453032104636,111.6718192627824,33.516956004756246,13.247562425683709,8.933745541022592,23,16,12,1.84,1.28,0.96,23.0,16.0,12.0,1.9166666666666667,1.4375,0.19044384057971014,124.53032104637336,88.0,168.0
resin,13689,478.0,0.24473600000000004,9.700849302385112,776.0679441908089,412.56066945606693,9.700836820083682,175.6171548117155,33.00485355648536,0.7760669456066945,14.04937238493724,10,11,10,0.8,0.88,0.8,11.0,10.0,10.0,1.1,1.1,0.43454545454545457,119.92259414225941,88.0,168.0
resin,13693,1380.0,0.7065600000000001,13.8131741755527,1105.053934044216,419.7869565217391,45.31086956521739,117.10144927536231,33.58295652173913,3.624869565217391,9.368115942028986,27,18,20,2.16,1.44,1.6,27.0,20.0,18.0,1.5,1.35,0.1419753086419753,122.5195652173913,88.0,168.0
resin,13695,112.0,0.057344000000000006,5.980531746873981,478.4425397499185,411.38392857142856,66.00892857142857,1.2946428571428572,32.910714285714285,5.280714285714286,0.10357142857142858,9,7,4,0.72,0.56,0.32,9.0,7.0,4.0,2.25,1.2857142857142858,0.4444444444444444,130.22321428571428,92.0,168.0
resin,13696,520.0,0.26624000000000003,9.977036792450336,798.1629433960269,412.12115384615385,75.50576923076923,177.80576923076924,32.969692307692306,6.040461538461539,14.22446153846154,10,10,11,0.8,0.8,0.88,11.0,10.0,10.0,1.1,1.1,0.4727272727272727,118.44423076923077,88.0,168.0
resin,13698,117.0,0.05990400000000001,6.068235308895068,485.4588247116055,412.1709401709402,78.83760683760684,135.57264957264957,32.973675213675214,6.3070085470085475,10.845811965811965,9,5,8,0.72,0.4,0.64,9.0,8.0,5.0,1.8,1.125,0.325,136.10256410256412,100.0,168.0
resin,13710,149.0,0.07628800000000001,6.57752562495326,526.2020499962608,412.5436241610738,153.70469798657717,199.48322147651007,33.003489932885905,12.296375838926174,15.958657718120806,10,9,6,0.8,0.72,0.48,10.0,9.0,6.0,1.6666666666666667,1.1111111111111112,0.2759259259259259,129.70469798657717,89.0,168.0
resin,13718,99.0,0.05068800000000001,5.7395633987581025,459.1650719006482,412.4949494949495,5.909090909090909,54.888888888888886,32.99959595959596,0.4727272727272727,4.391111111111111,7,8,5,0.56,0.64,0.4,8.0,7.0,5.0,1.6,1.1428571428571428,0.3535714285714286,133.67676767676767,96.0,168.0
resin,13722,613.0,0.3138560000000001,10.5395147846152,843.161182769216,415.57911908646,19.399673735725937,2.135399673735726,33.2463295269168,1.551973898858075,0.17083197389885807,17,17,8,1.36,1.36,0.64,17.0,17.0,8.0,2.125,1.0,0.26513840830449825,134.3605220228385,88.0,168.0
resin,13758,180.0,0.09216000000000002,7.005265949644415,560.4212759715532,413.71666666666664,142.80555555555554,131.44444444444446,33.09733333333333,11.424444444444443,10.515555555555556,9,7,8,0.72,0.56,0.64,9.0,8.0,7.0,1.2857142857142858,1.125,0.35714285714285715,125.2388888888889,91.0,168.0
resin,13761,93.0,0.047616000000000006,5.62118797776233,449.69503822098636,412.35483870967744,1.2043010752688172,39.344086021505376,32.9883870967742,0.09634408602150538,3.14752688172043,7,4,8,0.56,0.32,0.64,8.0,7.0,4.0,2.0,1.1428571428571428,0.41517857142857145,143.11827956989248,110.0,168.0
resin,13764,157.0,0.08038400000000001,6.693198063015236,535.4558450412189,412.8407643312102,13.853503184713375,28.866242038216562,33.02726114649682,1.10828025477707,2.309299363057325,7,7,7,0.56,0.56,0.56,7.0,7.0,7.0,1.0,1.0,0.4577259475218659,141.70063694267515,108.0,168.0
resin,13789,442.0,0.22630400000000003,9.450930054723393,756.0744043778715,414.28506787330315,136.51809954751133,79.36199095022624,33.142805429864254,10.921447963800906,6.3489592760181,10,11,10,0.8,0.88,0.8,11.0,10.0,10.0,1.1,1.1,0.4018181818181818,121.82805429864253,88.0,168.0
resin,13791,139.0,0.07116800000000001,6.426956976396133,514.1565581116906,412.3093525179856,157.0431654676259,191.33812949640287,32.98474820143885,12.563453237410073,15.30705035971223,6,7,6,0.48,0.56,0.48,7.0,6.0,6.0,1.1666666666666667,1.1666666666666667,0.5515873015873016,125.58273381294964,88.0,168.0
resin,13807,120.0,0.06144000000000001,6.119663483891738,489.57307871133906,413.94166666666666,103.475,11.825,33.11533333333333,8.278,0.946,7,6,6,0.56,0.48,0.48,7.0,6.0,6.0,1.1666666666666667,1.1666666666666667,0.47619047619047616,143.10833333333332,110.0,168.0
resin,13814,246.0,0.125952,7.774017159882491,621.9213727905993,414.3048780487805,145.46747967479675,122.34552845528455,33.14439024390244,11.637398373983741,9.787642276422764,8,8,8,0.64,0.64,0.64,8.0,8.0,8.0,1.0,1.0,0.48046875,139.33333333333334,93.0,168.0
resin,13822,126.0,0.06451200000000001,6.220003669960456,497.6002935968365,416.08730158730157,1.0873015873015872,104.26190476190476,33.28698412698412,0.08698412698412698,8.34095238095238,10,4,9,0.8,0.32,0.72,10.0,9.0,4.0,2.5,1.1111111111111112,0.35,137.37301587301587,93.0,167.0
resin,13827,849.0,0.4346880000000001,11.748155582460534,939.8524465968427,416.8610129564193,9.78680800942285,40.3922261484099,33.348881036513546,0.7829446407538281,3.231378091872792,11,17,16,0.88,1.36,1.28,17.0,16.0,11.0,1.5454545454545454,1.0625,0.2837566844919786,133.96466431095408,88.0,168.0
resin,13829,186.0,0.09523200000000001,7.082253058598753,566.5802446879003,415.9516129032258,25.36021505376344,166.7311827956989,33.27612903225806,2.0288172043010753,13.338494623655913,10,7,9,0.8,0.56,0.72,10.0,9.0,7.0,1.4285714285714286,1.1111111111111112,0.29523809523809524,128.74193548387098,89.0,168.0
resin,13832,220.0,0.11264000000000002,7.489877008078426,599.1901606462741,418.29545454545456,34.05909090909091,100.15454545454546,33.46363636363637,2.724727272727273,8.012363636363636,12,11,11,0.96,0.88,0.88,12.0,11.0,11.0,1.0909090909090908,1.0909090909090908,0.15151515151515152,135.22272727272727,88.0,168.0
resin,13841,159.0,0.08140800000000001,6.721499448528673,537.7199558822939,414.8867924528302,61.893081761006286,150.43396226415095,33.190943396226416,4.951446540880503,12.034716981132076,7,7,6,0.56,0.56,0.48,7.0,7.0,6.0,1.1666666666666667,1.0,0.5408163265306123,126.89308176100629,88.0,167.0
resin,13855,1192.0,0.6103040000000001,13.15505124990652,1052.4040999925217,425.27852348993287,173.6971476510067,73.24244966442953,34.02228187919463,13.895771812080536,5.859395973154363,23,11,24,1.84,0.88,1.92,24.0,23.0,11.0,2.1818181818181817,1.0434782608695652,0.1963109354413702,126.31124161073825,88.0,168.0
resin,13858,567.0,0.29030400000000006,10.268999803033505,821.5199842426805,418.81657848324517,29.368606701940035,180.30864197530863,33.505326278659616,2.349488536155203,14.42469135802469,13,14,14,1.04,1.12,1.12,14.0,14.0,13.0,1.0769230769230769,1.0,0.22252747252747251,121.0352733686067,88.0,168.0
resin,13868,809.0,0.4142080000000001,11.560677862454838,924.8542289963871,421.9653893695921,85.61804697156984,7.773794808405439,33.75723114956737,6.849443757725587,0.6219035846724351,17,15,16,1.36,1.2,1.28,17.0,16.0,15.0,1.1333333333333333,1.0625,0.19828431372549019,123.33498145859085,88.0,168.0
resin,13878,110.0,0.05632000000000001,5.944719320868062,475.57754566944493,417.6727272727273,165.93636363636364,199.3,33.413818181818186,13.274909090909091,15.944,9,9,7,0.72,0.72,0.56,9.0,9.0,7.0,1.2857142857142858,1.0,0.19400352733686066,130.33636363636364,88.0,168.0
resin,13892,141.0,0.072192,6.457635040206935,516.6108032165548,416.83687943262413,80.65248226950355,157.4255319148936,33.34695035460993,6.4521985815602845,12.594042553191489,7,7,7,0.56,0.56,0.56,7.0,7.0,7.0,1.0,1.0,0.4110787172011662,132.98581560283688,93.0,168.0
resin,13905,1977.0,1.0122240000000002,15.57169955312109,1245.7359642496872,423.96914516944867,125.50025290844714,189.89276681841173,33.917531613555894,10.04002023267577,15.19142134547294,19,32,25,1.52,2.56,2.0,32.0,25.0,19.0,1.6842105263157894,1.28,0.13006578947368422,127.27516439049064,88.0,168.0
resin,13909,2274.0,1.1642880000000002,16.31538323054481,1305.2306584435848,426.2585751978892,161.73131046613895,128.68865435356201,34.10068601583114,12.938504837291116,10.295092348284962,21,28,35,1.68,2.24,2.8000000000000003,35.0,28.0,21.0,1.6666666666666667,1.25,0.11049562682215744,133.12005277044855,88.0,168.0
resin,13914,195.0,0.09984000000000001,7.194688513426352,575.5750810741082,420.0,175.3897435897436,59.04102564102564,33.6,14.031179487179488,4.723282051282052,15,6,12,1.2,0.48,0.96,15.0,12.0,6.0,2.5,1.25,0.18055555555555555,140.07692307692307,91.0,168.0
resin,13919,527.0,0.26982400000000006,10.021606150847349,801.7284920677879,421.10056925996207,37.52561669829222,157.36812144212524,33.68804554079696,3.0020493358633775,12.58944971537002,15,12,14,1.2,0.96,1.12,15.0,14.0,12.0,1.25,1.0714285714285714,0.20912698412698413,123.2011385199241,88.0,168.0
resin,13929,100.0,0.05120000000000001,5.758823822969721,460.7059058375777,418.46,82.45,131.31,33.4768,6.596,10.504800000000001,7,6,7,0.56,0.48,0.56,7.0,7.0,6.0,1.1666666666666667,1.0,0.3401360544217687,133.29,94.0,168.0
resin,13933,166.0,0.08499200000000001,6.818724679613211,545.4979743690568,417.62048192771084,108.31927710843374,190.19277108433735,33.40963855421687,8.6655421686747,15.21542168674699,7,9,10,0.56,0.72,0.8,10.0,9.0,7.0,1.4285714285714286,1.1111111111111112,0.2634920634920635,144.81927710843374,90.0,168.0
resin,13939,309.0,0.15820800000000002,8.387900801742607,671.0320641394085,420.6990291262136,127.0032362459547,32.90291262135922,33.655922330097084,10.160258899676377,2.6322330097087376,13,8,7,1.04,0.64,0.56,13.0,8.0,7.0,1.8571428571428572,1.625,0.42445054945054944,127.59223300970874,91.0,168.0
resin,13982,284.0,0.14540800000000004,8.155299330204066,652.4239464163253,420.0633802816901,153.78521126760563,158.47535211267606,33.605070422535206,12.30281690140845,12.678028169014086,9,10,9,0.72,0.8,0.72,10.0,9.0,9.0,1.1111111111111112,1.1111111111111112,0.3506172839506173,124.42605633802818,88.0,168.0
resin,13988,155.0,0.07936000000000001,6.664655293794288,533.1724235035431,420.2451612903226,1.6709677419354838,61.05161290322581,33.61961290322581,0.1336774193548387,4.884129032258065,11,6,9,0.88,0.48,0.72,11.0,9.0,6.0,1.8333333333333333,1.2222222222222223,0.2609427609427609,142.00645161290322,99.0,168.0
resin,14004,468.0,0.23961600000000005,9.632723112930602,770.6178490344482,423.8311965811966,71.84188034188034,158.8653846153846,33.90649572649573,5.747350427350427,12.70923076923077,14,12,11,1.12,0.96,0.88,14.0,12.0,11.0,1.2727272727272727,1.1666666666666667,0.2532467532467532,129.6196581196581,89.0,168.0
resin,14007,1148.0,0.5877760000000001,12.991154724672711,1039.2923779738169,425.9459930313589,89.36411149825784,62.73693379790941,34.075679442508715,7.149128919860628,5.018954703832753,18,20,19,1.44,1.6,1.52,20.0,19.0,18.0,1.1111111111111112,1.0526315789473684,0.16783625730994153,127.12543554006969,88.0,168.0
resin,14016,711.0,0.3640320000000001,11.073638100135513,885.891048010841,424.40506329113924,96.50914205344586,194.38115330520395,33.95240506329114,7.720731364275669,15.550492264416317,16,14,13,1.28,1.12,1.04,16.0,14.0,13.0,1.2307692307692308,1.1428571428571428,0.2441620879120879,122.43881856540085,88.0,168.0
resin,14018,245.0,0.12544000000000002,7.7634689553941065,621.0775164315285,421.14285714285717,114.4938775510204,88.78775510204082,33.691428571428574,9.159510204081633,7.103020408163266,9,8,9,0.72,0.64,0.72,9.0,9.0,8.0,1.125,1.0,0.37808641975308643,122.40816326530613,89.0,168.0
resin,14019,851.0,0.4357120000000001,11.757373440759677,940.5898752607742,425.00705052878965,114.30317273795535,35.729729729729726,34.000564042303175,9.144253819036429,2.858378378378378,18,20,12,1.44,1.6,0.96,20.0,18.0,12.0,1.6666666666666667,1.1111111111111112,0.19699074074074074,134.65569917743832,88.0,168.0
resin,14035,84.0,0.043008000000000005,5.43367369666554,434.6938957332432,420.35714285714283,1.880952380952381,53.273809523809526,33.628571428571426,0.15047619047619049,4.261904761904762,5,5,6,0.4,0.4,0.48,6.0,5.0,5.0,1.2,1.2,0.56,133.66666666666666,97.0,168.0
resin,14046,146.0,0.07475200000000001,6.53308152692881,522.6465221543048,421.06164383561645,40.636986301369866,25.856164383561644,33.68493150684932,3.250958904109589,2.068493150684932,6,7,9,0.48,0.56,0.72,9.0,7.0,6.0,1.5,1.2857142857142858,0.3862433862433862,146.52739726027397,110.0,168.0
resin,14067,600.0,0.30720000000000003,10.464477359210589,837.1581887368471,425.39666666666665,102.50833333333334,3.37,34.031733333333335,8.200666666666667,0.2696,17,20,10,1.36,1.6,0.8,20.0,17.0,10.0,2.0,1.1764705882352942,0.17647058823529413,126.785,88.0,168.0
resin,14075,1243.0,0.6364160000000001,13.340051374337351,1067.2041099469882,430.47304907481896,139.6275140788415,18.134352373290426,34.43784392598552,11.17020112630732,1.4507481898632342,17,31,22,1.36,2.48,1.76,31.0,22.0,17.0,1.8235294117647058,1.4090909090909092,0.10721062618595825,131.09251810136766,88.0,168.0
resin,14085,985.0,0.5043200000000001,12.344661982723276,987.572958617862,429.24873096446703,4.310659898477158,155.73299492385786,34.33989847715736,0.34485279187817264,12.458639593908629,16,13,26,1.28,1.04,2.08,26.0,16.0,13.0,2.0,1.625,0.18213757396449703,131.26802030456852,88.0,168.0
resin,14092,1311.0,0.6712320000000002,13.579007341680166,1086.3205873344132,428.4851258581236,16.769641495041952,175.5026697177727,34.27881006864989,1.3415713196033563,14.040213577421817,16,22,24,1.28,1.76,1.92,24.0,22.0,16.0,1.5,1.0909090909090908,0.1551846590909091,128.5064836003051,88.0,168.0
resin,14094,93.0,0.047616000000000006,5.62118797776233,449.69503822098636,422.505376344086,20.698924731182796,200.3548387096774,33.80043010752688,1.6559139784946237,16.028387096774193,8,8,3,0.64,0.64,0.24,8.0,8.0,3.0,2.6666666666666665,1.0,0.484375,120.12903225806451,90.0,168.0
resin,14116,301.0,0.15411200000000003,8.314879461624903,665.1903569299923,424.1295681063123,107.84385382059801,25.46843853820598,33.930365448504986,8.627508305647842,2.0374750830564783,11,9,8,0.88,0.72,0.64,11.0,9.0,8.0,1.375,1.2222222222222223,0.380050505050505,141.69767441860466,93.0,168.0
resin,14118,156.0,0.07987200000000001,6.678957173048376,534.3165738438701,422.62820512820514,118.48717948717949,135.14102564102564,33.810256410256414,9.478974358974359,10.81128205128205,8,8,11,0.64,0.64,0.88,11.0,8.0,8.0,1.375,1.375,0.2215909090909091,131.67307692307693,89.0,168.0
resin,14125,1105.0,0.56576,12.82688551687372,1026.1508413498975,426.8135746606335,141.73846153846154,74.01900452488688,34.14508597285068,11.339076923076924,5.92152036199095,15,34,15,1.2,2.72,1.2,34.0,15.0,15.0,2.2666666666666666,2.2666666666666666,0.14444444444444443,129.71131221719457,88.0,168.0
resin,14137,915.0,0.46848000000000006,12.04501903293653,963.6015226349224,427.8874316939891,39.85355191256831,61.664480874316936,34.23099453551912,3.1882841530054646,4.933158469945355,15,22,19,1.2,1.76,1.52,22.0,19.0,15.0,1.4666666666666666,1.1578947368421053,0.145933014354067,129.07978142076502,88.0,168.0
resin,14158,307.0,0.15718400000000002,8.369764743424398,669.5811794739518,425.5732899022801,102.06188925081433,16.078175895765472,34.04586319218241,8.164951140065147,1.2862540716612378,11,10,15,0.88,0.8,1.2,15.0,11.0,10.0,1.5,1.3636363636363635,0.18606060606060607,129.7654723127036,88.0,168.0
resin,14169,655.0,0.33536000000000005,10.774924255767623,861.9939404614098,426.12671755725194,126.13587786259542,95.06106870229007,34.090137404580155,10.090870229007633,7.604885496183206,15,15,18,1.2,1.2,1.44,18.0,15.0,15.0,1.2,1.2,0.1617283950617284,123.50229007633588,88.0,168.0
resin,14176,375.0,0.19200000000000003,8.947002289396494,715.7601831517195,425.78933333333333,3.968,100.54133333333333,34.06314666666667,0.31744,8.043306666666666,10,10,11,0.8,0.8,0.88,11.0,10.0,10.0,1.1,1.1,0.3409090909090909,120.80266666666667,88.0,168.0
resin,14179,273.0,0.139776,8.048618481690102,643.8894785352081,426.24542124542126,20.542124542124544,189.1098901098901,34.0996336996337,1.6433699633699634,15.128791208791208,10,9,18,0.8,0.72,1.44,18.0,10.0,9.0,2.0,1.8,0.1685185185185185,129.35164835164835,89.0,168.0
resin,14204,117.0,0.05990400000000001,6.068235308895068,485.4588247116055,424.1709401709402,116.15384615384616,19.623931623931625,33.933675213675215,9.292307692307693,1.56991452991453,8,7,7,0.64,0.56,0.56,8.0,7.0,7.0,1.1428571428571428,1.1428571428571428,0.29846938775510207,138.03418803418805,91.0,168.0
resin,14206,407.0,0.20838400000000004,9.194580701170054,735.5664560936043,425.2751842751843,128.8058968058968,9.771498771498772,34.02201474201475,10.304471744471744,0.7817199017199018,10,12,11,0.8,0.96,0.88,12.0,11.0,10.0,1.2,1.0909090909090908,0.30833333333333335,127.21621621621621,88.0,168.0
resin,14212,158.0,0.08089600000000001,6.7073786097756045,536.5902887820483,424.5,171.50632911392404,86.0506329113924,33.96,13.720506329113924,6.884050632911392,8,8,7,0.64,0.64,0.56,8.0,8.0,7.0,1.1428571428571428,1.0,0.35267857142857145,144.9620253164557,105.0,168.0
resin,14215,209.0,0.10700800000000002,7.362905411051833,589.0324328841466,425.42583732057415,2.138755980861244,140.2153110047847,34.034066985645936,0.17110047846889953,11.217224880382776,8,6,9,0.64,0.48,0.72,9.0,8.0,6.0,1.5,1.125,0.4837962962962963,121.75598086124401,88.0,168.0
resin,14219,82.0,0.04198400000000001,5.390202444799826,431.21619558398606,425.0609756097561,7.817073170731708,109.23170731707317,34.00487804878049,0.6253658536585366,8.738536585365853,8,5,6,0.64,0.4,0.48,8.0,6.0,5.0,1.6,1.3333333333333333,0.3416666666666667,134.73170731707316,104.0,167.0
resin,14235,343.0,0.17561600000000002,8.684906872591599,694.7925498073279,427.4927113702624,59.98542274052478,165.40524781341108,34.19941690962099,4.798833819241983,13.232419825072887,13,10,14,1.04,0.8,1.12,14.0,13.0,10.0,1.4,1.0769230769230769,0.18846153846153846,140.71137026239066,96.0,168.0
resin,14245,145.0,0.07424000000000001,6.518131631368211,521.4505305094569,425.04137931034484,100.36551724137931,160.64137931034483,34.00331034482759,8.029241379310346,12.851310344827587,7,8,9,0.56,0.64,0.72,9.0,8.0,7.0,1.2857142857142858,1.125,0.2876984126984127,130.40689655172415,92.0,167.0
resin,14252,639.0,0.32716800000000007,10.686465268414942,854.9172214731954,428.5492957746479,121.37089201877934,3.7621283255086073,34.28394366197183,9.709671361502348,0.3009702660406886,13,23,10,1.04,1.84,0.8,23.0,13.0,10.0,2.3,1.7692307692307692,0.2137123745819398,123.58528951486699,88.0,168.0
resin,14259,121.0,0.06195200000000001,6.136615546901379,490.9292437521103,425.90909090909093,4.933884297520661,45.603305785123965,34.07272727272728,0.39471074380165294,3.6482644628099172,7,7,6,0.56,0.56,0.48,7.0,7.0,6.0,1.1666666666666667,1.0,0.41156462585034015,129.32231404958677,89.0,168.0
resin,14266,540.0,0.27648000000000006,10.103341805763778,808.2673444611022,427.2944444444444,43.903703703703705,137.9962962962963,34.18355555555556,3.5122962962962965,11.039703703703704,10,16,17,0.8,1.28,1.36,17.0,16.0,10.0,1.7,1.0625,0.19852941176470587,127.08703703703704,88.0,168.0
resin,14286,108.0,0.05529600000000001,5.908470131056179,472.67761048449427,427.037037037037,139.12037037037038,4.444444444444445,34.162962962962965,11.129629629629632,0.35555555555555557,10,9,6,0.8,0.72,0.48,10.0,9.0,6.0,1.6666666666666667,1.1111111111111112,0.2,143.5462962962963,90.0,167.0
resin,14295,247.0,0.12646400000000002,7.784536817045507,622.7629453636406,428.8906882591093,9.105263157894736,192.48582995951418,34.31125506072875,0.728421052631579,15.398866396761134,11,11,8,0.88,0.88,0.64,11.0,11.0,8.0,1.375,1.0,0.25516528925619836,126.72874493927125,88.0,168.0
resin,14330,351.0,0.17971200000000004,8.751909766778155,700.1527813422524,430.5327635327635,91.08547008547009,149.54131054131054,34.44262108262108,7.286837606837608,11.963304843304844,11,9,12,0.88,0.72,0.96,12.0,11.0,9.0,1.3333333333333333,1.0909090909090908,0.29545454545454547,123.72364672364672,88.0,168.0
resin,14333,326.0,0.16691200000000003,8.538986479839005,683.1189183871204,427.66564417177915,98.38650306748467,86.23006134969326,34.21325153374233,7.870920245398773,6.898404907975461,9,8,8,0.72,0.64,0.64,9.0,8.0,8.0,1.125,1.125,0.5659722222222222,125.88343558282209,88.0,168.0
resin,14342,263.0,0.13465600000000003,7.949119797058365,635.9295837646691,430.1368821292776,133.7148288973384,43.551330798479086,34.41095057034221,10.697186311787073,3.484106463878327,11,10,9,0.88,0.8,0.72,11.0,10.0,9.0,1.2222222222222223,1.1,0.26565656565656565,131.88212927756655,89.0,168.0
resin,14349,157.0,0.08038400000000001,6.693198063015236,535.4558450412189,429.95541401273886,5.13375796178344,118.10828025477707,34.39643312101911,0.41070063694267517,9.448662420382165,10,10,8,0.8,0.8,0.64,10.0,10.0,8.0,1.25,1.0,0.19625,143.06369426751593,101.0,168.0
